Repository: dinosauria123/Koko

Koko Optical Design Software (KODS)
===================================

Koko is raytracing software for the design and analysis of optical
imaging and illumination systems. Koko has evolved from the optics
design program KDP-2 that was made open-source by its original
developer James E. Klein (see KDP-LICENSE). The software provides the
tools needed to design, analyze, and fabricate complex optical
systems:

* Focal and afocal optical systems with decenters and tilts
* Paraxial raytracing
* Sequential and non-sequential raytracing
* Spherical, aspheric, diffractive, and user-defined surfaces
* Multi-configuration raytracing (zoom lenses, interferometers, etc.)
* Spot diagrams, wavefront, and aberration analysis
* Lens optimization
* Macro language
* Tolerance analysis
* Glass data from Ohara, Schott, Hoya, Corning, CDGM
* Test plate libraries
* Lens fabrication drawings

User Interfaces
---------------

Koko has a command line interface and a table-based graphical user
interface that will be familiar to users of commercial optics design
programs. A longer term plan is to integrate Koko into a workbench for
FreeCAD (<https://freecadweb.org>). This will enable a more
object-oriented approach to optics design and will also provide an
integrated optical and mechanical design capability.

Copying
-------

Koko is distributed under the GNU Public License version 3. Manual and
tutorials are distributed under the GNU Free Documentation License.
Some source files have different GPL-compatible licenses; details can
be found in the file LICENSE.

This directory contains glass data, test plate data, etc. that
are needed by the Koko Optical Design Software

This file is needed to test for the presence of the data
directory - DO NOT REMOVE.

File: Libs/GLASS/OHARA1.CSV
i-FPL51Y,497811, 2.21755330E+00,-5.35343730E-03, 8.51490620E-03, 6.43734150E-05, 5.39463320E-06,-3.25577910E-07
i-FSL5Y ,487702, 2.18980100E+00,-9.87154240E-03, 8.13795610E-03, 4.24316980E-04,-4.37220260E-05, 2.30058330E-06
i-BSL7Y ,516641, 2.26998820E+00,-1.00823460E-02, 1.10672290E-02, 3.82638360E-05, 1.77949390E-05,-8.97637180E-07
i-BAL15Y,557587, 2.38489680E+00,-8.26703430E-03, 1.43344880E-02,-1.51203870E-04, 4.98893960E-05,-2.24785640E-06
i-BAL35Y,589612, 2.48867010E+00,-1.09503800E-02, 1.30766530E-02, 3.50689930E-04,-1.84148700E-05, 1.01723680E-06
i-BSM51Y,603607, 2.53093270E+00,-1.07081020E-02, 1.40207420E-02, 2.66512540E-04,-6.55483060E-06, 4.69674590E-07
i-PBL1Y ,548459, 2.35144520E+00,-8.97402660E-03, 1.51921670E-02, 5.79650890E-04,-2.72248040E-05, 2.64940840E-06
i-PBL6Y ,532489, 2.30520810E+00,-8.68036350E-03, 1.40371310E-02, 4.17973030E-04,-1.41224930E-05, 1.69998690E-06
i-PBL25Y,581408, 2.44417400E+00,-8.56876810E-03, 1.90801700E-02, 5.06157140E-04, 3.78714560E-06, 1.80829950E-06
i-PBL26Y,567429, 2.40547220E+00,-8.90083690E-03, 1.68746210E-02, 6.82772730E-04,-3.04288060E-05, 3.26267620E-06
i-PBM2Y ,620363, 2.55501030E+00,-8.80360510E-03, 2.27212560E-02, 8.14193700E-04,-1.54018970E-05, 4.11233850E-06
i-PBM8Y ,596393, 2.48501480E+00,-8.84762750E-03, 2.01457100E-02, 6.34820130E-04,-8.02576610E-06, 2.86116120E-06
FSL 3   ,465659, 2.12056550E+00,-8.94372490E-03, 9.02423930E-03, 1.37862850E-04,-8.27503980E-07, 2.67404480E-08
S-APL 1 ,517696, 2.27624030E+00,-9.68746470E-03, 9.23303780E-03, 3.89408530E-04,-3.80187330E-05, 2.06932250E-06
BSL 1   ,510636, 2.25135480E+00,-9.31482770E-03, 1.07045740E-02, 1.21878940E-04, 1.06540190E-05,-7.44281650E-07
BSL 3   ,498650, 2.21875680E+00,-1.04471850E-02, 9.59044980E-03, 2.85409430E-04,-1.91837410E-05, 9.70045480E-07
BSL21   ,504668, 2.23473400E+00,-9.78566870E-03, 9.83676330E-03, 2.13984160E-04,-1.45548930E-05, 8.73937210E-07
BSL22   ,518650, 2.27395280E+00,-9.11600580E-03, 1.22688200E-02,-3.16778620E-04, 6.00752210E-05,-2.80981870E-06
NSL 2   ,516568, 2.26412300E+00,-8.47512110E-03, 1.22350090E-02, 1.94407070E-04, 3.35321170E-07, 3.83199360E-07
NSL 3   ,518590, 2.26969460E+00,-7.15000230E-03, 1.33700600E-02,-2.76150840E-04, 6.60545300E-05,-3.18063330E-06
NSL 5   ,522598, 2.28430230E+00,-8.13286250E-03, 1.24094830E-02,-7.44676550E-06, 2.86937040E-05,-1.23761620E-06
NSL 7   ,511605, 2.25241570E+00,-8.62619500E-03, 1.11553520E-02, 2.07215650E-04,-2.68930150E-07, 3.87249660E-08
NSL33   ,515547, 2.25823990E+00,-7.98758360E-03, 1.25756880E-02, 2.21304770E-04, 1.06859620E-06, 3.97643830E-07
NSL36   ,517524, 2.26620810E+00,-8.89524870E-03, 1.26038490E-02, 3.75854070E-04,-1.38586770E-05, 1.28332000E-06
BAL 2   ,571508, 2.42431160E+00,-8.58473990E-03, 1.47204520E-02, 5.50456090E-04,-3.17073820E-05, 2.42075720E-06
BAL 3   ,571530, 2.42617450E+00,-7.81538980E-03, 1.47662400E-02, 3.66904180E-04,-1.05268930E-05, 1.03936860E-06
BAL 5   ,547536, 2.35509850E+00,-8.69522350E-03, 1.37974770E-02, 2.76075810E-04, 9.60256240E-08, 6.07658120E-07
BAL 7   ,589512, 2.47871850E+00,-8.58563480E-03, 1.52100120E-02, 6.04403300E-04,-3.89363910E-05, 2.71243380E-06
BAL11   ,573578, 2.43380720E+00,-9.32105180E-03, 1.39733110E-02, 1.80473230E-04, 7.76363690E-06,-1.18487330E-07
BAL12   ,540595, 2.33913540E+00,-9.64505330E-03, 1.07223770E-02, 7.18515760E-04,-6.91130090E-05, 3.54340160E-06
BAL14   ,569563, 2.42199570E+00,-9.20016130E-03, 1.37404470E-02, 3.48581980E-04,-1.66464920E-05, 1.31375060E-06
BAL15   ,557587, 2.38764530E+00,-9.75642090E-03, 1.25468800E-02, 3.81084890E-04,-2.36563470E-05, 1.50684910E-06
BAL22   ,569632, 2.42881860E+00,-1.16008470E-02, 1.10857360E-02, 6.31220000E-04,-6.39512290E-05, 3.44001070E-06
BAL35   ,589612, 2.48752530E+00,-1.02286730E-02, 1.37430590E-02, 1.66253790E-04, 6.25134970E-06,-2.34204090E-07
BAL41   ,564607, 2.41074170E+00,-1.02379980E-02, 1.23341400E-02, 3.78237850E-04,-2.55044820E-05, 1.45638510E-06
S-BAL50 ,560612, 2.39826610E+00,-1.02227810E-02, 1.21104450E-02, 3.77675810E-04,-2.73390210E-05, 1.57018910E-06
S-PHM51 ,617628, 2.57590160E+00,-1.05535440E-02, 1.38959370E-02, 2.64983310E-04,-1.96805430E-06, 1.09899770E-07
BSM 2   ,607568, 2.54078400E+00,-9.28151050E-03, 1.49032060E-02, 3.77906460E-04,-1.24529460E-05, 7.09360230E-07
BSM 4   ,613588, 2.55969250E+00,-1.01446360E-02, 1.42617770E-02, 4.75319920E-04,-3.12876640E-05, 1.73598800E-06
BSM 6   ,614564, 2.56013390E+00,-9.37119900E-03, 1.52909330E-02, 4.07405660E-04,-2.19562850E-05, 1.57389840E-06
BSM 7   ,607594, 2.54321340E+00,-1.02068000E-02, 1.39832160E-02, 4.59632350E-04,-3.29632430E-05, 1.94134240E-06
BSM10   ,623571, 2.58911090E+00,-9.87915480E-03, 1.55504740E-02, 3.66427610E-04,-1.82978180E-05, 1.46015320E-06
BSM14   ,603607, 2.53087960E+00,-1.04557380E-02, 1.39330440E-02, 3.17257210E-04,-1.64976110E-05, 1.12119810E-06
BSM15   ,623582, 2.59024950E+00,-9.88685810E-03, 1.56564590E-02, 2.11755330E-04, 5.76394450E-06,-3.13457390E-08
BSM16   ,620603, 2.58592630E+00,-1.14351010E-02, 1.38729580E-02, 5.16961830E-04,-3.76829340E-05, 2.05844860E-06
BSM16C  ,620603, 2.58585050E+00,-1.14259770E-02, 1.39247030E-02, 5.03430540E-04,-3.60746590E-05, 1.99126270E-06
BSM21   ,617540, 2.56786870E+00,-8.65733330E-03, 1.65913750E-02, 2.86554470E-04,-3.48867540E-06, 8.92755200E-07
BSM23   ,615512, 2.56005970E+00,-9.74572490E-03, 1.59705940E-02, 6.68021150E-04,-4.41728220E-05, 3.10249310E-06
BSM24   ,618551, 2.56958000E+00,-8.64665840E-03, 1.69031440E-02, 7.62494400E-05, 2.61385320E-05,-7.46703540E-07
BSM25   ,658509, 2.69474800E+00,-9.56408700E-03, 1.97191880E-02, 1.35169530E-04, 3.25055310E-05,-8.79946330E-07
BSM28   ,618498, 2.56808780E+00,-1.04671580E-02, 1.66019650E-02, 5.80934780E-04,-2.35620880E-05, 2.23114220E-06
S-BSM36 ,643584, 2.65467110E+00,-1.28193650E-02, 1.51971930E-02, 5.04208210E-04,-3.49956340E-05, 2.04926820E-06
S-BSM93 ,641569, 2.64812670E+00,-1.15534710E-02, 1.55175310E-02, 5.32117310E-04,-3.39068700E-05, 2.09934600E-06
PBL 1   ,548458, 2.34896630E+00,-7.58698730E-03, 1.66847620E-02, 1.71476370E-04, 2.51947770E-05, 1.85238640E-07
PBL 2   ,541472, 2.33021660E+00,-8.54749690E-03, 1.47886120E-02, 4.80170660E-04,-1.92215770E-05, 2.17100050E-06
PBL 6   ,532489, 2.30366850E+00,-7.60283550E-03, 1.48112050E-02, 2.41825270E-04, 4.83929640E-06, 8.93954060E-07
PBL21   ,573426, 2.42385690E+00,-9.49400650E-03, 1.62066390E-02, 1.01051490E-03,-7.26837610E-05, 5.41984920E-06
PBL22   ,589411, 2.46662200E+00,-7.60717280E-03, 2.01652400E-02, 2.82791730E-04, 3.08791560E-05, 6.64717430E-07
PBL25   ,581408, 2.44655090E+00,-9.77684640E-03, 1.75311200E-02, 9.52508890E-04,-5.48377610E-05, 4.73038990E-06
PBL27   ,575415, 2.42693320E+00,-8.97898950E-03, 1.75783850E-02, 7.91254170E-04,-4.30168970E-05, 4.24745520E-06
PBM 1   ,626357, 2.57438490E+00,-1.00024640E-02, 2.16638200E-02, 1.34632940E-03,-8.38872310E-05, 7.81547220E-06
PBM 2   ,620363, 2.55696570E+00,-9.70562990E-03, 2.13425100E-02, 1.23993670E-03,-7.44993340E-05, 7.14564400E-06
PBM 4   ,617366, 2.54637240E+00,-9.34462640E-03, 2.14622470E-02, 1.05198900E-03,-4.85041810E-05, 5.61837450E-06
PBM 5   ,603380, 2.50783690E+00,-8.94715200E-03, 2.04694590E-02, 8.91144940E-04,-3.63125770E-05, 4.54779060E-06
PBM 6   ,636354, 2.60400040E+00,-8.95032630E-03, 2.38118010E-02, 9.70805920E-04,-3.07074940E-05, 5.43972010E-06
PBM 8   ,596392, 2.48428990E+00,-8.26298250E-03, 2.04129220E-02, 5.96546540E-04,-4.99917570E-06, 2.80601920E-06
PBM 9   ,620381, 2.56023230E+00,-9.56320180E-03, 2.14950890E-02, 8.50711910E-04,-3.35357270E-05, 4.89532550E-06
PBM22   ,648338, 2.63603140E+00,-8.94508760E-03, 2.52280560E-02, 1.11209430E-03,-3.78873870E-05, 6.37609730E-06
PBM25   ,673321, 2.71075510E+00,-9.28891620E-03, 2.75423140E-02, 1.35125570E-03,-5.45639090E-05, 8.32610740E-06
PBM27   ,640345, 2.61241090E+00,-8.73165890E-03, 2.48577820E-02, 8.87786160E-04,-9.26402550E-06, 4.50287230E-06
PBM28   ,689311, 2.75779000E+00,-8.73317970E-03, 3.03796630E-02, 1.15030310E-03,-1.91677840E-05, 7.47454150E-06
PBM28W  ,689311, 2.75779000E+00,-8.73317970E-03, 3.03796630E-02, 1.15030310E-03,-1.91677840E-05, 7.47454150E-06
PBM35   ,699301, 2.79346340E+00,-1.19163230E-02, 2.72527320E-02, 2.64772610E-03,-2.27216090E-04, 2.04119420E-05
PBM39   ,667331, 2.69574570E+00,-1.02642210E-02, 2.59407950E-02, 1.42639750E-03,-6.86459740E-05, 8.20489450E-06
TIM11   ,621359, 2.56135910E+00,-1.20073900E-02, 2.07803570E-02, 1.42560600E-03,-1.10274770E-04, 1.14777860E-05
PBH 3W  ,740283, 2.91577170E+00,-1.00817000E-02, 3.40989400E-02, 2.19650140E-03,-1.23869550E-04, 1.57668430E-05
PBH 4   ,755275, 2.96137900E+00,-9.82623290E-03, 3.67795650E-02, 2.07129020E-03,-9.33486520E-05, 1.54914390E-05
PBH 4W  ,755275, 2.96137900E+00,-9.82623290E-03, 3.67795650E-02, 2.07129020E-03,-9.33486520E-05, 1.54914390E-05
PBH 6   ,805254, 3.12064200E+00,-1.12863280E-02, 4.05432490E-02, 3.38769960E-03,-2.41800360E-04, 2.74402850E-05
PBH 6W  ,805254, 3.12064200E+00,-1.12863280E-02, 4.05432490E-02, 3.38769960E-03,-2.41800360E-04, 2.74402850E-05
PBH10   ,728285, 2.87787390E+00,-1.02440630E-02, 3.38466340E-02, 1.83361350E-03,-7.87219020E-05, 1.41429080E-05
PBH11   ,785257, 3.05233170E+00,-1.06998960E-02, 4.00267610E-02, 2.74112660E-03,-1.68256550E-04, 2.45395700E-05
PBH11W  ,785257, 3.05233170E+00,-1.06998960E-02, 4.00267610E-02, 2.74112660E-03,-1.68256550E-04, 2.45395700E-05
PBH13   ,741278, 2.91614060E+00,-1.01477180E-02, 3.50777290E-02, 2.08699840E-03,-1.10777120E-04, 1.72364530E-05
PBH13W  ,741278, 2.91614060E+00,-1.01477180E-02, 3.50777290E-02, 2.08699840E-03,-1.10777120E-04, 1.72364530E-05
PBH14   ,762266, 2.98366280E+00,-1.20132130E-02, 3.52251830E-02, 3.17667360E-03,-2.53238000E-04, 2.77971010E-05
PBH14W  ,762266, 2.98366280E+00,-1.20132130E-02, 3.52251830E-02, 3.17667360E-03,-2.53238000E-04, 2.77971010E-05
PBH21   ,923209, 3.49446230E+00,-1.18414440E-02, 5.81927810E-02, 5.20064030E-03,-3.66762160E-04, 5.30803610E-05
PBH23   ,785262, 3.05543240E+00,-1.08674340E-02, 3.85228910E-02, 3.01739710E-03,-2.12947400E-04, 2.48648030E-05
PBH23W  ,785262, 3.05543240E+00,-1.08674340E-02, 3.85228910E-02, 3.01739710E-03,-2.12947400E-04, 2.48648030E-05
PBH25   ,762271, 2.98302770E+00,-1.04359520E-02, 3.63464670E-02, 2.61941150E-03,-1.75131760E-04, 2.13250990E-05
PBH25W  ,762271, 2.98302770E+00,-1.04359520E-02, 3.63464670E-02, 2.61941150E-03,-1.75131760E-04, 2.13250990E-05
PBH53   ,847239, 3.24989180E+00,-1.04663660E-02, 4.80006860E-02, 3.18599220E-03,-1.54473690E-04, 2.62586710E-05
PBH53W  ,847239, 3.24989180E+00,-1.04663660E-02, 4.80006860E-02, 3.18599220E-03,-1.54473690E-04, 2.62586710E-05
PBH72   ,915212, 3.46849380E+00,-1.07316380E-02, 5.82522460E-02, 4.65367480E-03,-3.03430500E-04, 4.82162980E-05
TPH55   ,756251, 2.95698210E+00,-1.38564760E-02, 3.72656870E-02, 2.91402490E-03,-2.00797920E-04, 2.94572200E-05
TIH53   ,847238, 3.25347070E+00,-1.45235890E-02, 4.65051360E-02, 3.61596290E-03,-2.41944080E-04, 3.58796060E-05
BAM 4   ,606437, 2.52146670E+00,-7.99130780E-03, 1.89192240E-02, 5.49235020E-04,-1.15079420E-05, 2.50582690E-06
BAM 5   ,607492, 2.53370300E+00,-9.04170170E-03, 1.68518350E-02, 5.10054080E-04,-1.76512570E-05, 1.86654370E-06
BAM 8   ,624471, 2.58305200E+00,-9.80447670E-03, 1.79997960E-02, 6.25608280E-04,-3.03827710E-05, 3.06397650E-06
BAM 9   ,643479, 2.64469590E+00,-9.43970930E-03, 1.89050350E-02, 5.03960960E-04,-6.93258640E-06, 1.54745610E-06
BAM12   ,639449, 2.62858230E+00,-9.08587270E-03, 1.95519020E-02, 6.69892780E-04,-2.51015350E-05, 3.04777730E-06
BAM21   ,626392, 2.57945700E+00,-9.42255770E-03, 2.11959260E-02, 8.09434900E-04,-2.49221890E-05, 3.98612350E-06
BAM23   ,607403, 2.52221790E+00,-8.72702220E-03, 2.01772860E-02, 6.18394510E-04, 1.80639260E-07, 2.01595050E-06
BAM25   ,603423, 2.51348180E+00,-8.73963850E-03, 1.86819020E-02, 7.47089190E-04,-3.04759550E-05, 3.39903990E-06
BAH10   ,670473, 2.73045910E+00,-1.06338480E-02, 1.94275630E-02, 8.20987280E-04,-5.21045710E-05, 4.44753430E-06
BAH11   ,667483, 2.71756690E+00,-8.66623090E-03, 2.11628800E-02, 1.53076810E-04, 3.22730920E-05, 6.60226630E-08
BAH13   ,669450, 2.72290770E+00,-9.93698880E-03, 2.09237800E-02, 6.51366720E-04,-1.93882330E-05, 3.11195610E-06
BAH22   ,664358, 2.69282660E+00,-9.01413720E-03, 2.50589680E-02, 1.01405020E-03,-3.21646370E-05, 5.64314410E-06
BAH26   ,668419, 2.71371560E+00,-9.34814620E-03, 2.21907440E-02, 7.41549990E-04,-2.18722110E-05, 3.82101500E-06
BAH27   ,702412, 2.82315080E+00,-1.09085890E-02, 2.37489800E-02, 9.01646010E-04,-3.71317110E-05, 5.48189050E-06
BAH28   ,723380, 2.89170430E+00,-1.28480330E-02, 2.45053910E-02, 1.67411720E-03,-1.17616330E-04, 1.04690400E-05
BAH30   ,650394, 2.65438670E+00,-8.44782890E-03, 2.22757740E-02, 9.00081330E-04,-3.52918060E-05, 4.71031950E-06
S-BAH54 ,695422, 2.80277400E+00,-1.14414280E-02, 2.38302310E-02, 5.73226880E-04, 1.15160470E-05, 1.20658960E-06
BAH71   ,702401, 2.82191690E+00,-9.91829720E-03, 2.43938800E-02, 9.96518590E-04,-4.55219850E-05, 5.55128070E-06
BAH77   ,702412, 2.82229290E+00,-1.06366020E-02, 2.43652410E-02, 7.05911450E-04,-3.95069770E-06, 2.98656250E-06
BAH78   ,723380, 2.88843920E+00,-1.08826710E-02, 2.64186530E-02, 1.16784920E-03,-5.22458970E-05, 6.28815610E-06
S-LAL11 ,658573, 2.70374980E+00,-1.17418920E-02, 1.58996000E-02, 6.12653640E-04,-4.66768450E-05, 2.65449520E-06
S-LAL52 ,670573, 2.74187020E+00,-1.27191530E-02, 1.63069770E-02, 6.14142260E-04,-4.82426320E-05, 2.88758640E-06
S-LAL60 ,726536, 2.92233340E+00,-1.52689240E-02, 2.00707350E-02, 4.96905380E-04,-1.53262990E-05, 1.07723540E-06
LAM51   ,700481, 2.83067490E+00,-1.25419340E-02, 1.92817330E-02, 1.13639020E-03,-8.83841510E-05, 5.82286860E-06
LAM52   ,720437, 2.88808080E+00,-1.13304290E-02, 2.30613550E-02, 1.00448510E-03,-5.63020830E-05, 5.24846570E-06
S-LAH54 ,816444, 3.21269970E+00,-1.53513700E-02, 2.84403740E-02, 7.91801710E-04,-1.70327710E-05, 2.62190940E-06
S-LAH67 ,795453, 3.14396090E+00,-1.55417210E-02, 2.66481690E-02, 7.78131430E-04,-1.94622480E-05, 2.46685480E-06
LAH71   ,850323, 3.30341370E+00,-1.38687540E-02, 3.76252740E-02, 2.10676850E-03,-1.18210550E-04, 1.47813950E-05
S-LAH75 ,874353, 3.39721150E+00,-1.58255010E-02, 3.68189160E-02, 1.75964450E-03,-8.40416730E-05, 1.05228070E-05
S-YGH52 ,787500, 3.12244060E+00,-1.56000770E-02, 2.38322550E-02, 7.25639540E-04,-3.05637990E-05, 2.08834010E-06
SSL 2   ,529517, 2.30068610E+00,-9.88225750E-03, 1.38789590E-02, 1.63412770E-04, 1.43933310E-05,-9.33221180E-08
SSL 5   ,521526, 2.27932900E+00,-1.07329070E-02, 1.20013920E-02, 5.81411370E-04,-4.62059480E-05, 2.95576790E-06
BPM 4   ,613438, 2.54894920E+00,-1.29229110E-02, 1.84335880E-02, 6.74830640E-04,-2.88375790E-05, 3.05760300E-06
BPH35   ,645408, 2.64133780E+00,-1.29975130E-02, 2.12518900E-02, 7.41669050E-04,-1.98145080E-05, 3.06988790E-06
BPH40   ,677375, 2.73747700E+00,-1.31531250E-02, 2.38952730E-02, 1.10783020E-03,-4.88191800E-05, 5.47739720E-06
BPH45   ,719335, 2.86190650E+00,-1.24256170E-02, 2.98891700E-02, 1.03706910E-03, 1.60156920E-06, 4.45952120E-06
BPH50   ,740317, 2.92714590E+00,-1.19701570E-02, 3.19225380E-02, 1.54575370E-03,-6.35073090E-05, 9.68351390E-06
FTL 8   ,511510, 2.24986630E+00,-1.00099690E-02, 1.06862690E-02, 9.85105930E-04,-1.01386670E-04, 7.04465430E-06
FTL10   ,501564, 2.22232450E+00,-8.57605320E-03, 1.09676980E-02, 4.16936620E-04,-2.74634110E-05, 2.17025300E-06
FTM 8   ,533459, 2.30633890E+00,-9.29943400E-03, 1.41485410E-02, 6.19449480E-04,-3.54213400E-05, 4.35609880E-06

File: Libs/GLASS/OHARA2.CSV
S-FPL51,497816, 1.21225554E+00, 5.70831551E-03, 1.53884937E+00, 7.34598694E-03,-1.13867370E-01, 2.80228168E+02
S-FPL52,456903, 1.08053735E+00, 2.09392205E-02, 1.33017772E+00, 6.82878453E-03,-2.97206675E-02, 2.72281522E+02
S-FPL53,439950, 1.04505995E+00, 8.16073868E-03, 2.71674055E+00, 6.29473266E-03,-5.67620722E-02, 6.35803555E+02
S-FSL 5,487702, 1.17447043E+00, 1.40056154E-02, 1.19272435E+00, 8.41855181E-03,-5.81790767E-02, 1.29599726E+02
S-BSL 7,516641, 1.15150190E+00, 1.18583612E-01, 1.26301359E+00, 1.05984130E-02,-1.18225190E-02, 1.29617662E+02
S-BSM 2,607568, 8.67168676E-01, 6.72848343E-01, 1.18456107E+00, 3.69311003E-03, 1.81652804E-02, 1.32376147E+02
S-BSM 4,613587, 9.62443080E-01, 5.95939234E-01, 1.10558352E+00, 4.68062141E-03, 1.78772082E-02, 1.15896432E+02
S-BSM10,623570, 9.45443081E-01, 6.43237376E-01, 1.17752968E+00, 1.57263798E-02, 1.61924066E-03, 1.21361748E+02
S-BSM14,603607, 1.28286270E+00, 2.47647429E-01, 1.10383999E+00, 1.22902399E-02,-6.13142361E-03, 1.06883378E+02
S-BSM15,623582, 9.53128328E-01, 6.37613977E-01, 1.65245647E+00, 3.87638985E-03, 1.85094632E-02, 1.59442367E+02
S-BSM16,620603, 1.14490383E+00, 4.39563911E-01, 1.27688079E+00, 1.37034916E-02,-1.86514205E-03, 1.19535585E+02
S-BSM18,639554, 1.17997553E+00, 4.57534888E-01, 1.25404461E+00, 5.18384733E-03, 2.31665670E-02, 1.20593261E+02
S-BSM25,658509, 1.34814257E+00, 3.47530319E-01, 1.38798368E+00, 6.95364366E-03, 2.77863478E-02, 1.42138122E+02
S-BSM28,618498, 1.43822841E+00, 1.28100017E-01, 1.34355530E+00, 8.59779750E-03, 4.08617854E-02, 1.43709890E+02
S-BSM71,649530, 1.50847885E+00, 1.58099826E-01, 1.36815368E+00, 8.12769076E-03, 3.54200898E-02, 1.36110038E+02
S-BSM81,640601, 1.55250839E+00, 9.53908897E-02, 1.27547489E+00, 1.11607655E-02,-2.08950411E-02, 9.35161633E+01
S-NSL 3,518590, 8.82514764E-01, 3.89271907E-01, 1.10693448E+00, 4.64504582E-03, 2.00551397E-02, 1.36234339E+02
S-NSL 5,522598, 1.04574577E+00, 2.39613026E-01, 1.15906850E+00, 5.85232280E-03, 2.36858752E-02, 1.31329061E+02
S-NSL36,517524, 1.09666153E+00, 1.68990073E-01, 1.20580827E+00, 6.67491123E-03, 3.36095450E-02, 1.41668738E+02
S-BAL 2,571508, 1.30923813E+00, 1.14137353E-01, 1.17882259E+00, 8.38873953E-03, 3.99436485E-02, 1.40257892E+02
S-BAL 3,571530, 1.29366890E+00, 1.32440252E-01, 1.10197293E+00, 8.00367962E-03, 3.54711196E-02, 1.34517431E+02
S-BAL11,573578, 8.21314256E-01, 6.12586478E-01, 1.24859637E+00, 3.51436131E-03, 1.79762375E-02, 1.33456670E+02
S-BAL12,540595, 7.14605258E-01, 6.21993289E-01, 1.22537681E+00, 3.01763913E-03, 1.66505450E-02, 1.43506314E+02
S-BAL14,569563, 1.27553696E+00, 1.46083393E-01, 1.16754699E+00, 7.49692359E-03, 3.10421530E-02, 1.28947092E+02
S-BAL35,589612, 9.41357273E-01, 5.46174895E-01, 1.16168917E+00, 1.40333996E-02, 9.06635683E-04, 1.14163758E+02
S-BAL41,564607, 1.24344200E+00, 1.66301104E-01, 1.10586114E+00, 1.16396708E-02,-8.90464938E-03, 1.14111220E+02
S-BAL42,583594, 1.39570615E+00, 7.18505070E-02, 1.27129267E+00, 1.12218843E-02,-2.52117422E-02, 1.34497860E+02
S-BAM 4,606437, 1.41059317E+00, 1.11201306E-01, 1.34148939E+00, 9.63312192E-03, 4.98778210E-02, 1.52237696E+02
S-BAM12,639449, 1.50161605E+00, 1.26987445E-01, 1.43544052E+00, 9.40761826E-03, 4.72602195E-02, 1.41666499E+02
S-BAH10,670473, 1.59034337E+00, 1.38464579E-01, 1.21988043E+00, 9.32734340E-03, 4.27498654E-02, 1.19251777E+02
S-BAH11,667483, 1.57138860E+00, 1.47869313E-01, 1.28092846E+00, 9.10807936E-03, 4.02401684E-02, 1.30399367E+02
S-BAH27,702412, 1.68939052E+00, 1.33081013E-01, 1.41165515E+00, 1.03598193E-02, 5.33982239E-02, 1.26515503E+02
S-BAH28,723380, 1.69493484E+00, 1.92890298E-01, 1.56385948E+00, 1.02723190E-02, 5.21187640E-02, 1.37818035E+02
S-PHM52,618634, 1.09966550E+00, 4.78125422E-01, 1.13214074E+00, 1.32718559E-02,-6.01649685E-04, 1.30595472E+02
S-PHM53,603655, 1.09775423E+00, 4.34816432E-01, 1.13894976E+00, 1.23369400E-02,-3.72522903E-04, 1.24276984E+02
S-TIL 1,548458, 1.25088944E+00, 9.97973327E-02, 1.20583504E+00, 8.83921279E-03, 4.82685052E-02, 1.37414953E+02
S-TIL 2,541472, 1.23401499E+00, 9.59796833E-02, 1.20503991E+00, 8.69507801E-03, 4.65611429E-02, 1.37953301E+02
S-TIL 6,532489, 1.17701777E+00, 1.27958030E-01, 1.34740124E+00, 7.71087686E-03, 4.11325328E-02, 1.54531692E+02
S-TIL25,581407, 1.32122534E+00, 1.23824976E-01, 1.43685254E+00, 9.52091436E-03, 5.16062665E-02, 1.49064883E+02
S-TIL27,575415, 1.31433154E+00, 1.12300168E-01, 1.41390100E+00, 9.50404477E-03, 5.24112772E-02, 1.48429972E+02
S-TIM 1,626357, 1.44963830E+00, 1.22986408E-01, 1.38066723E+00, 1.12094282E-02, 5.96265770E-02, 1.38178326E+02
S-TIM 2,620363, 1.42193846E+00, 1.33827968E-01, 1.45060574E+00, 1.07291511E-02, 5.72587546E-02, 1.45381805E+02
S-TIM 5,603380, 1.38531342E+00, 1.22372945E-01, 1.40508326E+00, 1.04074567E-02, 5.57440088E-02, 1.44878733E+02
S-TIM 8,596392, 1.37262713E+00, 1.12636276E-01, 1.39786421E+00, 1.03220068E-02, 5.50195044E-02, 1.47735609E+02
S-TIM22,648338, 1.44222294E+00, 1.94432265E-01, 1.74092482E+00, 1.04249404E-02, 5.50235257E-02, 1.69710769E+02
S-TIM25,673321, 1.50659233E+00, 2.04786135E-01, 1.92036668E+00, 1.09501562E-02, 5.74980285E-02, 1.78128535E+02
S-TIM27,640345, 1.41680470E+00, 1.96785057E-01, 1.68001322E+00, 1.00732158E-02, 5.37616908E-02, 1.64672436E+02
S-TIM28,689311, 1.54270810E+00, 2.17113891E-01, 1.81904459E+00, 1.13925005E-02, 5.79224572E-02, 1.67697189E+02
S-TIM35,699301, 1.55849775E+00, 2.30767007E-01, 1.84436099E+00, 1.15367235E-02, 5.86095947E-02, 1.62981888E+02
S-TIM39,667330, 1.47008105E+00, 2.24752746E-01, 2.44968592E+00, 1.02900432E-02, 5.41276904E-02, 2.37434940E+02
S-TIH 4,755275, 1.66755531E+00, 2.94411865E-01, 2.49422119E+00, 1.22052137E-02, 5.97775329E-02, 2.14869618E+02
S-TIH 6,805254, 1.77227611E+00, 3.45691250E-01, 2.40788501E+00, 1.31182633E-02, 6.14479619E-02, 2.00753254E+02
S-TIH10,728285, 1.61549392E+00, 2.62433239E-01, 2.09426189E+00, 1.19830897E-02, 5.96510240E-02, 1.81657554E+02
S-TIH11,785257, 1.72677471E+00, 3.24568628E-01, 2.65816809E+00, 1.29369958E-02, 6.18255245E-02, 2.21904637E+02
S-TIH13,741278, 1.62224674E+00, 2.93844589E-01, 1.99225164E+00, 1.18368386E-02, 5.90208025E-02, 1.71959976E+02
S-TIH14,762265, 1.68915108E+00, 2.90462024E-01, 2.37971516E+00, 1.28202514E-02, 6.18090841E-02, 2.01094352E+02
S-TIH18,722292, 1.59921608E+00, 2.59532164E-01, 2.12454543E+00, 1.16469304E-02, 5.84824883E-02, 1.86927779E+02
S-TIH23,785263, 1.73986485E+00, 3.13894918E-01, 2.31093206E+00, 1.29441300E-02, 6.12116868E-02, 1.97420482E+02
S-TIH53,847238, 1.85454333E+00, 3.94409414E-01, 3.18098880E+00, 1.39376638E-02, 6.27537748E-02, 2.47484822E+02
S-LAL 7,652585, 9.16121247E-01, 7.65948319E-01, 1.27745023E+00, 3.95889743E-03, 1.67547425E-02, 1.10762706E+02
S-LAL 8,713539, 1.30663291E+00, 5.71377253E-01, 1.24303605E+00, 6.11862448E-03, 2.12721470E-02, 9.06285686E+01
S-LAL 9,691548, 1.16195687E+00, 6.44860099E-01, 1.25062221E+00, 1.59659509E-02, 5.05502467E-04, 9.38284169E+01
S-LAL10,720502, 1.40731352E+00, 4.88358285E-01, 1.39307348E+00, 6.86241143E-03, 2.50821397E-02, 1.17874653E+02
S-LAL12,678553, 9.92053895E-01, 7.71377731E-01, 1.18296264E+00, 1.67095063E-02, 2.36750156E-03, 1.05901080E+02
S-LAL13,694532, 9.80071267E-01, 8.32904776E-01, 1.28111995E+00, 3.89123698E-03, 1.89164592E-02, 9.89052676E+01
S-LAL14,697555, 1.23720970E+00, 5.89722623E-01, 1.31921880E+00, 1.53551320E-02,-3.07896250E-04, 9.37202947E+01
S-LAL18,729547, 1.50276318E+00, 4.30224497E-01, 1.34726060E+00, 1.45462356E-02,-3.32784153E-03, 9.33508342E+01
S-LAL54,651562, 1.41910189E+00, 2.58416881E-01, 1.07385537E+00, 7.26647428E-03, 2.63842499E-02, 1.02555463E+02
S-LAL56,678507, 1.54052000E+00, 2.17748704E-01, 1.30456122E+00, 8.26765101E-03, 3.28533726E-02, 1.24527479E+02
S-LAL59,734515, 1.13962742E+00, 8.05227838E-01, 1.29488061E+00, 4.93294862E-03, 2.02479960E-02, 9.34746507E+01
S-LAL61,741527, 1.11073292E+00, 8.59347773E-01, 1.26707433E+00, 4.64181248E-03, 1.92989261E-02, 8.73917698E+01
S-LAM 2,744448, 1.77130000E+00, 1.95814230E-01, 1.19487834E+00, 9.76652444E-03, 4.12718628E-02, 1.10458122E+02
S-LAM 3,717479, 1.64258713E+00, 2.39634610E-01, 1.22483026E+00, 8.68246020E-03, 3.51226242E-02, 1.16604369E+02
S-LAM51,700481, 1.63847200E+00, 1.88330533E-01, 1.47502357E+00, 9.04853452E-03, 3.72740173E-02, 1.37770050E+02
S-LAM52,720437, 1.73442942E+00, 1.51553910E-01, 1.46225433E+00, 1.00690928E-02, 4.70634701E-02, 1.40084396E+02
S-LAM54,757478, 1.84213306E+00, 1.75468631E-01, 1.25750878E+00, 9.43993220E-03, 3.95281122E-02, 8.65463013E+01
S-LAM55,762401, 1.85412979E+00, 1.65450323E-01, 1.27255422E+00, 1.08438152E-02, 5.14050980E-02, 1.09986837E+02
S-LAM60,743493, 1.60673056E+00, 3.66415640E-01, 1.31761804E+00, 7.75046140E-03, 2.89967611E-02, 9.30720709E+01
S-LAM66,801350, 1.92094221E+00, 2.19901208E-01, 1.72705231E+00, 1.15075241E-02, 5.47993543E-02, 1.20133674E+02
S-LAH51,786442, 1.82586991E+00, 2.83023349E-01, 1.35964319E+00, 9.35297152E-03, 3.73803057E-02, 1.00655798E+02
S-LAH52,800422, 1.85390925E+00, 2.97925555E-01, 1.39382086E+00, 9.55320687E-03, 3.93816850E-02, 1.02706848E+02
S-LAH53,806409, 1.91811619E+00, 2.53724399E-01, 1.39473885E+00, 1.02147684E-02, 4.33176011E-02, 1.01938021E+02
S-LAH55,835427, 1.93471499E+00, 3.40566282E-01, 1.52023483E+00, 9.71032612E-03, 3.65402535E-02, 1.03821614E+02
S-LAH58,883408, 1.78764964E+00, 6.52635600E-01, 1.79914564E+00, 8.47378536E-03, 3.13126408E-02, 1.32788001E+02
S-LAH59,816466, 1.51372967E+00, 7.02462343E-01, 1.33600982E+00, 7.05246901E-03, 2.49488689E-02, 1.00085908E+02
S-LAH60,834372, 1.95243469E+00, 3.07100210E-01, 1.56578094E+00, 1.06442437E-02, 4.56735302E-02, 1.10281410E+02
S-LAH63,804396, 1.89458276E+00, 2.68702978E-01, 1.45705526E+00, 1.02277048E-02, 4.42801243E-02, 1.04874927E+02
S-LAH64,788474, 1.83021453E+00, 2.91563590E-01, 1.28544024E+00, 9.04823290E-03, 3.30756689E-02, 8.93675501E+01
S-LAH65,804466, 1.68191258E+00, 4.93779818E-01, 1.45682822E+00, 7.76684250E-03, 2.88916181E-02, 9.92574356E+01
S-LAH66,773496, 1.39280586E+00, 6.79577094E-01, 1.38702069E+00, 6.08475118E-03, 2.33925351E-02, 9.58354094E+01
S-YGH51,755523, 1.08280170E+00, 9.33988681E-01, 1.32367286E+00, 1.81156360E-02, 3.04157575E-03, 9.10353195E+01
S-FTM16,593353, 1.32940907E+00, 1.41512125E-01, 1.44299068E+00, 1.02377287E-02, 5.78081956E-02, 1.50597139E+02
S-NPH 1,808228, 1.75156623E+00, 3.64006304E-01, 2.47874141E+00, 1.35004681E-02, 6.68245147E-02, 1.70756006E+02
BSM 9  ,614550, 1.09508582E+00, 4.64230389E-01, 1.20305596E+00, 5.35489274E-03, 2.20678106E-02, 1.33312917E+02
BSM22  ,622532, 1.35096968E+00, 2.32444715E-01, 1.17899988E+00, 7.45483509E-03, 2.94940262E-02, 1.31620201E+02
BAM 3  ,583464, 1.26474232E+00, 1.89784008E-01, 1.10509391E+00, 7.91188099E-03, 3.80670529E-02, 1.33831631E+02
BAH32  ,670393, 1.49864277E+00, 2.17567824E-01, 1.55972766E+00, 9.64325492E-03, 4.51166588E-02, 1.71112143E+02
PBL26  ,567428, 1.23494993E+00, 1.69136142E-01, 1.09067013E+00, 8.62847509E-03, 4.22686058E-02, 1.32796906E+02
PBM 3  ,613370, 1.32567543E+00, 2.08112474E-01, 1.15985207E+00, 9.73013804E-03, 4.62859330E-02, 1.37559854E+02
PBH 1  ,717295, 1.55408138E+00, 2.89397861E-01, 1.06727944E+00, 1.20146818E-02, 5.32883208E-02, 1.22863029E+02
PBH 3  ,740283, 1.59470208E+00, 3.17791814E-01, 1.29219485E+00, 1.22277091E-02, 5.44975824E-02, 1.47633680E+02
PBH71  ,923213, 1.97039844E+00, 5.20330498E-01, 1.30696186E+00, 1.55780448E-02, 6.32642123E-02, 1.42045097E+02
LAL58  ,694508, 1.53414991E+00, 2.74494553E-01, 1.21052663E+00, 8.01449705E-03, 3.02370141E-02, 1.18744226E+02
LAM 7  ,750353, 1.73419190E+00, 2.31489594E-01, 1.51709567E+00, 1.11075471E-02, 5.15327669E-02, 1.63413427E+02
LAM58  ,720420, 1.70442271E+00, 1.77856842E-01, 1.42572647E+00, 1.02493947E-02, 4.57681919E-02, 1.53526719E+02
LAM59  ,697485, 1.62694497E+00, 1.90668109E-01, 1.28107869E+00, 8.75749731E-03, 3.77972424E-02, 1.23778354E+02
LAM61  ,720460, 1.70602421E+00, 1.82716030E-01, 1.20483299E+00, 9.57977142E-03, 4.04409651E-02, 1.27570994E+02
LAH78  ,901315, 2.08122726E+00, 3.98632407E-01, 2.21679491E+00, 1.11906410E-02, 5.21753272E-02, 1.41893166E+02
BPM51  ,613443, 1.37436455E+00, 1.74025602E-01, 9.05485504E-01, 8.77165624E-03, 4.05249716E-02, 7.27685343E+01
BPH 5  ,654397, 1.44845677E+00, 2.20448060E-01, 9.94763620E-01, 9.28173610E-03, 4.33001987E-02, 7.76475264E+01
BPH 8  ,720347, 1.59323023E+00, 2.77775516E-01, 1.04070526E+00, 1.03458172E-02, 4.74089271E-02, 8.12863792E+01
