Repository: dinosauria123/Koko

This directory contains glass data, test plate data, etc. that
are needed by the Koko Optical Design Software

This file is needed to test for the presence of the data
directory - DO NOT REMOVE.

File: Libs/Glass_Data/Hikari/Hikari_ver0111All.csv (part 2 of 2)
,,,,,,,,,,,,,,,,,,,,,,,,,,,,,,,,,,,,,,,,,,,,,,,,,,,,,,,,,,,,,,,,,,,,,,,,,,,,,,,,,,,,,,,,,,,2001.11.01
Glass Type,Code,,Refractive Index,,,,,,,,,,,,Abbe Number,,,Dispersions,,Partial Dispersions,,,,,,Relative Partial Dispersions,,,,,,"Deviation of Relative Partial Dispersions delta P from ""Normal""",,Constants of Dispersion Formula,,,,,,,,,,Specific Gravity,,,,,,,,,,Coloring ,,Internal Transmittance (T 10mm),,,,,,,,,,,,,,,,,,,,,,,,,,,,,,,,,Bubble Quality Group,Notes,
,Code(d),Code(e),nA',nr,nC,nC',nHe-Ne,nD,nd,ne,nF,nF',ng,nh,vd,ve,vg,nF-nC,nF'-nC',nd-nC,ne-nd,ng-nd,ng-nF,nd-nC',nF'-nd,"Pd,C","Pe,d","Pg,F","P'd,C'","P'e,d","P'g,F'","delta Pg,d","delta Pg,F",A0,A1,A2,A3,A4,A5,A6,Expansion Coefficients,Transformation Temperature,Yield Point,,Water Resistance (Powder),Acid Resistance (Powder),Acid Resistance (Surface),Knoop Hardness,Abrasion,Photoelastic Constant,Young's Modulus,Rigidity Modulus,Poisson's Ratio,lambda80/lambda5,lambda70/lambda5,lambda80/lambda5,280nm,290nm,300nm,310nm,320nm,330nm,340nm,350nm,360nm,370nm,380nm,390nm,400nm,420nm,440nm,460nm,480nm,500nm,550nm,600nm,650nm,700nm,800nm,900nm,1000nm,1200nm,1400nm,1600nm,1800nm,2000nm,2200nm,2400nm,,,
E-SF15,699301,704299,1.68496 ,1.68854 ,1.69222 ,1.69327 ,1.69426 ,1.69875 ,1.69895 ,1.70442 ,1.71542 ,1.71684 ,1.72941 ,1.74189 ,30.13 ,29.89 ,22.94 ,0.023199 ,0.023566 ,0.006724 ,0.005476 ,0.030463 ,0.013988 ,0.005674 ,0.017892 ,0.2898 ,0.2360 ,0.6030 ,0.2408 ,0.2324 ,0.5334 ,0.0101 ,0.0092 ,2.79031580E+00,-1.18464509E-02,3.05751341E-02,1.41030608E-03,-4.15895631E-05,1.14740935E-05,0.00000000E+00,91,584,627,2.97 ,2,1,,580(6),126,,,,,42/37,,395/368,,,,,,,,,,0.13,0.46,0.68,0.81,0.912,0.948,0.963,0.973,0.982,0.995,0.997,0.995,0.999,0.999,0.999,0.999,0.999,0.999,0.999,0.996,0.987,0.953,0.907,1,Y,TEST POT DATA
E-SF03,847238,855236,1.82570 ,1.83099 ,1.83649 ,1.83807 ,1.83956 ,1.84635 ,1.84666 ,1.85504 ,1.87210 ,1.87432 ,1.89419 ,1.91428 ,23.78 ,23.59 ,17.81 ,0.035610 ,0.036249 ,0.010169 ,0.008382 ,0.047531 ,0.022090 ,0.008591 ,0.027658 ,0.2856 ,0.2354 ,0.6203 ,0.2370 ,0.2312 ,0.5482 ,0.0182 ,0.0158 ,3.25492893E+00,-1.56026034E-02,4.58228209E-02,3.72736340E-03,-2.38976694E-04,3.42745142E-05,0.00000000E+00,102,610,646,3.53 ,1,1,,492(5),179,,,,,,42/37,406/370,,,,,,,,,,0.05,0.35,0.61,0.76,0.900,0.957,0.982,0.997,0.999,0.999,0.999,0.999,0.999,0.999,0.999,0.999,0.999,0.999,0.999,0.999,0.998,0.985,0.961,1,Y,TEST POT DATA
E-SFS3,785263,792261,1.76698 ,1.77147 ,1.77613 ,1.77746 ,1.77871 ,1.78444 ,1.78470 ,1.79173 ,1.80597 ,1.80781 ,1.82428 ,1.84081 ,26.30 ,26.08 ,19.82 ,0.029842 ,0.030354 ,0.008570 ,0.007033 ,0.039583 ,0.018311 ,0.007237 ,0.023117 ,0.2872 ,0.2357 ,0.6136 ,0.2384 ,0.2317 ,0.5425 ,0.0153 ,0.0134 ,3.05701152E+00,-1.32251945E-02,3.90853018E-02,2.51480160E-03,-1.31876542E-04,2.24898958E-05,0.00000000E+00,102,577,620,3.28 ,2,1,,492(5),196,,,,,43/37,,399/367,,,,,,,,,,0.14,0.46,0.70,0.82,0.925,0.959,0.973,0.982,0.990,0.999,0.999,0.999,0.997,,,,,,,,,,,1,Y,TEST POT DATA
E-LAK7,652585,654583,1.64432 ,1.64627 ,1.64821 ,1.64875 ,1.64925 ,1.65150 ,1.65160 ,1.65425 ,1.65934 ,1.65997 ,1.66537 ,1.67038 ,58.54 ,58.30 ,47.31 ,0.011131 ,0.011222 ,0.003392 ,0.002655 ,0.013774 ,0.006035 ,0.002851 ,0.008371 ,0.3047 ,0.2385 ,0.5422 ,0.2541 ,0.2366 ,0.4815 ,-0.0051 ,-0.0039 ,2.68241693E+00,-1.18445415E-02,1.62422690E-02,3.03298585E-04,-8.32486246E-06,7.74390846E-07,0.00000000E+00,81,647,678,3.30 ,,,,,,,,,,35/28,,330/277,0.05,0.18,0.35,0.51,0.65,0.76,0.85,0.900,0.935,0.955,0.968,0.973,0.977,0.980,0.982,0.985,0.986,0.988,0.990,0.992,0.994,0.999,0.999,0.999,0.999,0.999,0.996,0.992,0.980,0.957,0.87,0.67,1,Y,TEST POT DATA
E-LAK8,713539,716536,1.70439 ,1.70669 ,1.70898 ,1.70961 ,1.71021 ,1.71288 ,1.71300 ,1.71615 ,1.72221 ,1.72296 ,1.72943 ,1.73545 ,53.88 ,53.64 ,43.38 ,0.013234 ,0.013350 ,0.004020 ,0.003154 ,0.016438 ,0.007224 ,0.003380 ,0.009970 ,0.3038 ,0.2383 ,0.5459 ,0.2532 ,0.2363 ,0.4845 ,-0.0103 ,-0.0081 ,2.87864541E+00,-1.42314931E-02,1.98025768E-02,4.01179570E-04,-6.68878586E-06,7.86869747E-07,0.00000000E+00,68,656,682,3.72 ,1,5,,647(6),72,,,,,38/30,,355/295,,,0.03,0.16,0.35,0.52,0.68,0.79,0.87,0.918,0.949,0.965,0.976,0.985,0.990,0.994,0.997,0.999,0.999,0.999,0.999,0.999,0.999,0.999,0.999,0.999,0.997,0.997,0.984,0.956,0.87,0.60,1,Y,TEST POT DATA
E-LAK9,691548,694546,1.68284 ,1.68498 ,1.68716 ,1.68777 ,1.68834 ,1.69089 ,1.69100 ,1.69401 ,1.69976 ,1.70048 ,1.70661 ,1.71231 ,54.82 ,54.60 ,44.25 ,0.012606 ,0.012711 ,0.003843 ,0.003009 ,0.015615 ,0.006852 ,0.003232 ,0.009479 ,0.3049 ,0.2387 ,0.5436 ,0.2543 ,0.2367 ,0.4827 ,-0.0117 ,-0.0088 ,2.78211953E+00,3.86988792E-03,3.22993842E-02,-3.17915886E-03,4.35836848E-04,-2.06224134E-05,0.00000000E+00,75,662,683,3.48 ,2,4,,679(7),79,,,,,38/30,,358/301,,,,,,,,,,,,,,,,,,,,,,,,,,,,,,,,,1,Y,TEST POT DATA
E-LAK10,720502,723500,1.71081 ,1.71324 ,1.71568 ,1.71636 ,1.71700 ,1.71987 ,1.71999 ,1.72341 ,1.73001 ,1.73084 ,1.73795 ,1.74460 ,50.23 ,49.97 ,40.11 ,0.014334 ,0.014477 ,0.004318 ,0.003413 ,0.017952 ,0.007936 ,0.003634 ,0.010843 ,0.3012 ,0.2381 ,0.5536 ,0.2510 ,0.2358 ,0.4911 ,-0.0078 ,-0.0065 ,2.89528358E+00,-1.17686807E-02,2.22295765E-02,2.69351264E-04,2.23005932E-05,-4.35464340E-07,0.00000000E+00,82,633,667,3.74 ,2,4,5a,629(6),100,,,,,38/32,,360/323,,,0.01,0.12,0.31,0.51,0.67,0.79,0.87,0.916,0.947,0.964,0.973,0.984,0.988,0.993,0.996,0.999,0.999,0.999,0.999,0.999,,,,,,,,,,,1,Y,TEST POT DATA
E-LAK12,678554,681552,1.66990 ,1.67206 ,1.67419 ,1.67478 ,1.67533 ,1.67779 ,1.67790 ,1.68082 ,1.68642 ,1.68712 ,1.69308 ,1.69863 ,55.40 ,55.16 ,44.65 ,0.012237 ,0.012343 ,0.003715 ,0.002917 ,0.015184 ,0.006662 ,0.003123 ,0.009220 ,0.3036 ,0.2384 ,0.5444 ,0.2530 ,0.2363 ,0.4832 ,-0.0084 ,-0.0070 ,2.78094755E+00,-2.36624998E-02,8.67653717E-03,2.94181002E-03,-3.51554137E-04,1.84406503E-05,0.00000000E+00,81,651,677,3.96 ,3,5,,530(5),155,,,,,36/28,,337/278,,0.01,0.09,0.30,0.52,0.69,0.81,0.88,0.929,0.957,0.971,0.980,0.984,0.988,0.989,0.992,0.994,0.995,0.997,0.998,0.998,0.999,0.999,0.999,0.999,0.999,0.992,0.995,0.982,0.960,0.88,0.70,1,Y,TEST POT DATA
E-LAK13,694532,697530,1.68505 ,1.68730 ,1.68955 ,1.69018 ,1.69076 ,1.69339 ,1.69350 ,1.69661 ,1.70258 ,1.70333 ,1.70972 ,1.71566 ,53.20 ,52.97 ,42.77 ,0.013035 ,0.013152 ,0.003953 ,0.003106 ,0.016216 ,0.007134 ,0.003324 ,0.009828 ,0.3033 ,0.2383 ,0.5473 ,0.2527 ,0.2362 ,0.4857 ,-0.0098 ,-0.0078 ,2.81365515E+00,-1.34879998E-02,1.91920754E-02,4.14986834E-04,-7.45390097E-06,7.65453719E-07,0.00000000E+00,74,617,650,3.68 ,1,4,,618(6),124,,,,,37/30,,345/294,,0.01,0.08,0.25,0.44,0.61,0.75,0.85,0.914,0.954,0.980,0.994,0.999,0.999,0.999,0.999,0.999,0.999,0.999,0.999,0.999,0.999,0.999,0.999,0.999,0.999,0.999,0.999,0.999,0.977,0.916,0.70,1,Y,TEST POT DATA
E-LAK14,697555,700553,1.68859 ,1.69079 ,1.69297 ,1.69358 ,1.69415 ,1.69669 ,1.69680 ,1.69979 ,1.70552 ,1.70624 ,1.71234 ,1.71800 ,55.53 ,55.30 ,44.83 ,0.012549 ,0.012654 ,0.003823 ,0.002992 ,0.015543 ,0.006817 ,0.003214 ,0.009440 ,0.3046 ,0.2384 ,0.5432 ,0.2540 ,0.2364 ,0.4823 ,-0.0103 ,-0.0080 ,2.82766740E+00,-1.46359226E-02,1.83760559E-02,4.20548979E-04,-1.31827801E-05,9.74806017E-07,0.00000000E+00,71,658,686,3.55 ,1,5,,632(6),76,,,,,37/29,,349/286,0.01,0.04,0.11,0.22,0.36,0.52,0.67,0.79,0.87,0.931,0.964,0.985,0.995,0.999,0.999,0.999,0.999,0.999,0.999,0.999,0.999,0.999,0.999,0.999,0.999,0.999,0.999,0.999,0.987,0.962,0.85,0.59,1,Y,TEST POT DATA
E-LAK18,729547,732544,1.72046 ,1.72279 ,1.72510 ,1.72575 ,1.72635 ,1.72904 ,1.72916 ,1.73234 ,1.73844 ,1.73920 ,1.74570 ,1.75173 ,54.66 ,54.43 ,44.08 ,0.013340 ,0.013454 ,0.004057 ,0.003181 ,0.016542 ,0.007259 ,0.003411 ,0.010043 ,0.3041 ,0.2385 ,0.5442 ,0.2535 ,0.2364 ,0.4831 ,-0.0107 ,-0.0084 ,2.93385862E+00,-1.50347642E-02,1.98579837E-02,5.00310675E-04,-2.05752531E-05,1.37499776E-06,0.00000000E+00,69,668,697,4.16 ,1,4,,738(7),68,,,,,37/29,,343/290,0.04,0.16,0.29,0.34,0.56,0.69,0.80,0.88,0.932,0.964,0.986,0.996,0.999,0.999,0.999,0.999,0.999,0.999,0.999,0.999,0.999,0.999,0.999,0.999,0.999,0.999,0.999,0.999,0.998,0.968,0.88,0.61,1,Y,TEST POT DATA
E-LAK01,640601,643599,1.63293 ,1.63485 ,1.63673 ,1.63725 ,1.63774 ,1.63990 ,1.64000 ,1.64254 ,1.64738 ,1.64798 ,1.65311 ,1.65784 ,60.09 ,59.88 ,48.82 ,0.010651 ,0.010730 ,0.003268 ,0.002541 ,0.013109 ,0.005726 ,0.002745 ,0.007985 ,0.3068 ,0.2386 ,0.5376 ,0.2558 ,0.2368 ,0.4775 ,-0.0084 ,-0.0059 ,2.64816555E+00,-1.39955727E-02,1.52775593E-02,2.27366594E-04,4.86219531E-06,-2.33276501E-07,0.00000000E+00,77,656,680,3.01 ,4,4,,622(6),92,,,,,35/29,,360/305,,,0.02,,0.19,,0.53,,0.80,,0.929,,0.970,0.984,0.988,0.992,0.994,0.996,0.997,0.995,0.996,0.997,,,,,,,,,,,1,AY,TEST POT DATA
E-LAK02,670573,673571,1.66240 ,1.66443 ,1.66645 ,1.66701 ,1.66754 ,1.66990 ,1.67000 ,1.67279 ,1.67813 ,1.67880 ,1.68449 ,1.68976 ,57.34 ,57.09 ,46.25 ,0.011684 ,0.011785 ,0.003551 ,0.002786 ,0.014486 ,0.006353 ,0.002986 ,0.008799 ,0.3039 ,0.2384 ,0.5437 ,0.2534 ,0.2364 ,0.4826 ,-0.0052 ,-0.0044 ,2.74241958E+00,-1.30203862E-02,1.59689321E-02,7.09178831E-04,-6.08192466E-05,3.51166538E-06,0.00000000E+00,88,644,672,3.74 ,3,5,,631(6),139,,,,,36/29,,344/292,,0.04,0.18,0.36,0.54,0.68,0.79,0.86,0.915,0.948,0.971,0.981,0.989,0.996,0.999,0.999,0.999,0.999,0.999,0.999,0.999,0.999,0.999,0.999,0.999,0.999,0.999,0.999,0.988,0.966,0.87,0.66,1,AY,TEST POT DATA
E-LAK04,651562,654559,1.64351 ,1.64550 ,1.64749 ,1.64805 ,1.64857 ,1.65090 ,1.65100 ,1.65376 ,1.65908 ,1.65974 ,1.66544 ,1.67074 ,56.17 ,55.89 ,45.08 ,0.011589 ,0.011697 ,0.003509 ,0.002761 ,0.014441 ,0.006361 ,0.002952 ,0.008745 ,0.3028 ,0.2382 ,0.5489 ,0.2524 ,0.2360 ,0.4870 ,-0.0015 ,-0.0012 ,2.67680860E+00,-1.02173269E-02,1.77389501E-02,2.82247162E-05,4.32740016E-05,-2.15847266E-06,0.00000000E+00,81,645,678,3.26 ,2,4,,612(6),96,,,,,37/33,,356/324,,,,,,,,,,,,,,,,,,,,,,,,,,,,,,,,,1,Y,TEST POT DATA
E-LAK06,678507,681504,1.66940 ,1.67164 ,1.67389 ,1.67453 ,1.67512 ,1.67778 ,1.67790 ,1.68108 ,1.68726 ,1.68804 ,1.69470 ,1.70100 ,50.71 ,50.41 ,40.35 ,0.013368 ,0.013510 ,0.004007 ,0.003183 ,0.016802 ,0.007441 ,0.003374 ,0.010136 ,0.2997 ,0.2381 ,0.5566 ,0.2497 ,0.2356 ,0.4934 ,-0.0023 ,-0.0027 ,2.77078533E+00,-1.76502071E-02,1.18030410E-02,2.79750020E-03,-3.46617455E-04,2.01612172E-05,0.00000000E+00,95,629,671,3.86 ,1,4,,485(5),189,,,,,38/33,,365/332,,,,,,,,,,,,,,,,,,,,,,,,,,,,,,,,,1,Y,TEST POT DATA
E-LAK09,734515,737513,1.72476 ,1.72723 ,1.72969 ,1.73037 ,1.73101 ,1.73387 ,1.73400 ,1.73740 ,1.74394 ,1.74476 ,1.75175 ,1.75825 ,51.48 ,51.25 ,41.34 ,0.014257 ,0.014388 ,0.004315 ,0.003397 ,0.017754 ,0.007812 ,0.003629 ,0.010759 ,0.3027 ,0.2383 ,0.5479 ,0.2522 ,0.2361 ,0.4862 ,-0.0123 ,-0.0101 ,2.95310231E+00,-1.96724731E-02,1.74257922E-02,1.52866545E-03,-1.37028672E-04,6.72353302E-06,0.00000000E+00,69,629,655,4.06 ,1,4,,629(6),76,,,,,37/29,,346/283,0.01,0.09,0.26,0.43,0.58,0.70,0.79,0.86,0.912,0.943,0.964,0.975,0.981,0.989,0.993,0.997,0.999,0.999,0.999,0.999,0.999,0.999,0.999,0.999,0.999,0.999,0.999,0.999,0.987,0.955,0.86,0.60,1,AY,TEST POT DATA
E-LAK011,741527,744524,1.73188 ,1.73431 ,1.73673 ,1.73741 ,1.73805 ,1.74087 ,1.74100 ,1.74435 ,1.75080 ,1.75161 ,1.75848 ,1.76488 ,52.67 ,52.44 ,42.39 ,0.014068 ,0.014194 ,0.004267 ,0.003354 ,0.017482 ,0.007681 ,0.003589 ,0.010605 ,0.3033 ,0.2384 ,0.5460 ,0.2529 ,0.2363 ,0.4845 ,-0.0123 ,-0.0100 ,2.97199342E+00,-1.52435249E-02,2.02061158E-02,8.75252167E-04,-7.67180744E-05,4.84807195E-06,0.00000000E+00,67,653,680,4.19 ,1,4,,635(6),50,,,,,37/29,,347/289,,0.01,0.09,0.26,0.49,0.65,0.77,0.86,0.912,0.948,0.971,0.982,0.990,0.997,0.999,0.999,0.999,0.999,0.999,0.999,0.999,0.999,0.999,0.999,0.999,0.999,0.999,0.999,0.987,0.962,0.88,0.62,1,Y,TEST POT DATA
E-LAKH1,748523,752521,1.73885 ,1.74131 ,1.74376 ,1.74445 ,1.74510 ,1.74797 ,1.74810 ,1.75151 ,1.75807 ,1.75888 ,1.76589 ,1.77242 ,52.30 ,52.07 ,42.04 ,0.014303 ,0.014432 ,0.004336 ,0.003410 ,0.017794 ,0.007827 ,0.003647 ,0.010785 ,0.3032 ,0.2384 ,0.5472 ,0.2527 ,0.2363 ,0.4857 ,-0.0117 ,-0.0094 ,2.98243942E+00,-2.02422946E-03,2.67906679E-02,-6.32301437E-04,1.10898621E-04,-4.15841080E-06,-4.95792836E-03,69,661,687,4.23 ,1,4,,613(6),64,,,,,37/29,,347/289,,0.01,0.13,0.31,0.51,0.65,0.77,0.85,0.904,0.942,0.965,0.975,0.984,0.990,0.994,0.996,0.998,0.999,0.999,0.999,0.999,0.999,0.999,0.999,0.999,0.999,0.999,0.998,0.988,0.960,0.88,0.63,1,YB,TEST POT DATA
E-LASKH2,755523,758521,1.74565 ,1.74814 ,1.75062 ,1.75132 ,1.75197 ,1.75487 ,1.75500 ,1.75844 ,1.76506 ,1.76588 ,1.77296 ,1.77954 ,52.31 ,52.08 ,42.04 ,0.014432 ,0.014563 ,0.004374 ,0.003439 ,0.017959 ,0.007901 ,0.003679 ,0.010884 ,0.3031 ,0.2383 ,0.5475 ,0.2526 ,0.2361 ,0.4858 ,-0.0114 ,-0.0091 ,3.01740929E+00,-1.50192115E-02,2.20799937E-02,4.76675587E-04,-9.36464002E-06,9.63541852E-07,0.00000000E+00,70,668,698,4.29 ,1,4,,678(7),62,,,,,38/28,,348/284,,,0.07,0.24,0.48,0.65,0.78,0.87,0.924,0.962,0.984,0.996,0.999,0.999,0.999,0.999,0.999,0.999,0.999,0.999,0.999,0.998,0.999,0.999,0.999,0.999,0.999,0.999,0.993,0.966,0.900,0.65,1,Y,TEST POT DATA
LAF7,750352,755349,1.73671 ,1.73984 ,1.74323 ,1.74421 ,1.74513 ,1.74931 ,1.74950 ,1.75456 ,1.76453 ,1.76580 ,1.77694 ,1.78769 ,35.19 ,34.95 ,27.32 ,0.021301 ,0.021592 ,0.006271 ,0.005059 ,0.027439 ,0.012409 ,0.005293 ,0.016299 ,0.2944 ,0.2375 ,0.5826 ,0.2451 ,0.2343 ,0.5159 ,-0.0041 ,-0.0027 ,2.87163801E+00,5.58631865E-02,8.26011335E-02,-1.25713266E-02,1.71414005E-03,-7.97721681E-05,0.00000000E+00,63,503,540,4.41 ,1,4,5b,471(5),176,,,,,40/34,,372/336,,,,,,,0.09,0.34,0.59,0.74,0.84,0.900,0.935,0.968,0.980,0.987,0.991,0.993,0.996,0.994,0.996,0.999,0.999,0.999,0.999,0.999,0.993,0.994,0.978,0.957,0.86,0.67,1,YB,
LAF9,795286,802284,1.77835 ,1.78259 ,1.78698 ,1.78824 ,1.78942 ,1.79480 ,1.79504 ,1.80162 ,1.81482 ,1.81651 ,1.83152 ,1.84630 ,28.57 ,28.35 ,21.80 ,0.027833 ,0.028275 ,0.008056 ,0.006577 ,0.036478 ,0.016701 ,0.006801 ,0.021474 ,0.2894 ,0.2363 ,0.6000 ,0.2405 ,0.2326 ,0.5306 ,0.0043 ,0.0036 ,3.09792113E+00,-1.11246632E-02,3.88244968E-02,1.94918388E-03,-6.84019791E-05,1.33030530E-05,0.00000000E+00,75,488,529,4.97 ,2,3,5b,426(4),212,,,,,43/36,,395/363,,,,,,,,,0.02,0.22,0.53,0.74,0.85,0.946,0.978,0.990,0.998,0.999,0.999,0.999,0.999,0.999,0.999,0.999,0.999,0.999,0.999,0.999,0.992,0.985,0.952,0.899,1,Y,
LAF11,757317,763315,1.74312 ,1.74631 ,1.74996 ,1.75103 ,1.75205 ,1.75671 ,1.75692 ,1.76259 ,1.77383 ,1.77527 ,1.78795 ,1.80027 ,31.71 ,31.46 ,24.40 ,0.023874 ,0.024237 ,0.006959 ,0.005674 ,0.031028 ,0.014113 ,0.005885 ,0.018352 ,0.2915 ,0.2377 ,0.5911 ,0.2428 ,0.2341 ,0.5230 ,0.0000 ,-0.0001 ,2.80963092E+00,1.14276691E-01,1.25106388E-01,-2.21708952E-02,2.91617555E-03,-1.35685507E-04,0.00000000E+00,64,494,526,4.58 ,1,3,5b,426(4),216,,,,,41/35,,387/344,,,,,,,,,0.12,0.45,0.73,0.87,0.939,0.988,0.999,0.999,0.999,0.999,0.999,0.999,0.999,0.999,0.999,0.999,0.999,0.999,0.999,0.999,0.999,0.984,0.900,0.78,1,Y,
E-LAF2,744448,748445,1.73357 ,1.73629 ,1.73905 ,1.73983 ,1.74056 ,1.74385 ,1.74400 ,1.74795 ,1.75566 ,1.75664 ,1.76506 ,1.77304 ,44.78 ,44.51 ,35.33 ,0.016613 ,0.016806 ,0.004947 ,0.003949 ,0.021061 ,0.009395 ,0.004167 ,0.012639 ,0.2978 ,0.2377 ,0.5655 ,0.2479 ,0.2350 ,0.5011 ,-0.0041 ,-0.0037 ,2.96848270E+00,-1.16032701E-02,2.44833672E-02,7.75976856E-04,-2.44342622E-05,3.01832049E-06,0.00000000E+00,76,614,653,4.16 ,1,4,,607(6),118,,,,,40/34,,372/340,,,,,,,0.04,0.28,0.59,0.78,0.88,0.937,0.966,0.991,0.999,0.999,0.999,0.999,0.999,0.999,0.999,0.999,0.999,0.999,0.999,0.999,0.999,0.999,0.991,0.971,0.900,0.72,1,Y,TEST POT DATA
E-LAF3,717479,721476,1.70753 ,1.71002 ,1.71253 ,1.71323 ,1.71390 ,1.71687 ,1.71700 ,1.72056 ,1.72749 ,1.72836 ,1.73587 ,1.74296 ,47.93 ,47.65 ,38.00 ,0.014958 ,0.015122 ,0.004476 ,0.003558 ,0.018867 ,0.008385 ,0.003769 ,0.011353 ,0.2992 ,0.2379 ,0.5606 ,0.2492 ,0.2353 ,0.4969 ,-0.0038 ,-0.0033 ,2.88218387E+00,-1.06317724E-02,2.27527853E-02,3.97667212E-04,1.25478223E-05,5.87511175E-07,0.00000000E+00,96,604,642,3.89 ,,,,,,,,,,38/34,,367/339,,,,,,,,,,,,,,,,,,,,,,,,,,,,,,,,,1,Y,TEST POT DATA
E-LAF7,749353,755350,1.73648 ,1.73984 ,1.74327 ,1.74425 ,1.74516 ,1.74931 ,1.74950 ,1.75453 ,1.76452 ,1.76579 ,1.77699 ,1.78787 ,35.28 ,35.02 ,27.26 ,0.021243 ,0.021544 ,0.006224 ,0.005029 ,0.027490 ,0.012471 ,0.005249 ,0.016295 ,0.2930 ,0.2367 ,0.5871 ,0.2436 ,0.2334 ,0.5196 ,0.0020 ,0.0019 ,2.96631279E+00,-1.09274208E-02,3.14277188E-02,7.03288732E-04,4.43317688E-05,2.65190331E-06,0.00000000E+00,87,589,635,3.61 ,2,4,,540(5),149,,,,,42/36,,396/356,,,,,,,,,0.09,0.40,0.64,0.78,0.86,0.933,0.962,0.976,0.985,0.994,0.999,0.999,0.998,0.999,,,,,,,,,,,1,Y,TEST POT DATA
E-LAF9,795285,802283,1.77836 ,1.78261 ,1.78700 ,1.78825 ,1.78943 ,1.79480 ,1.79504 ,1.80161 ,1.81485 ,1.81656 ,1.83177 ,1.84695 ,28.54 ,28.31 ,21.64 ,0.027854 ,0.028311 ,0.008041 ,0.006571 ,0.036733 ,0.016920 ,0.006788 ,0.021523 ,0.2887 ,0.2359 ,0.6075 ,0.2398 ,0.2321 ,0.5372 ,0.0124 ,0.0110 ,3.10092155E+00,-1.37498298E-02,3.78092579E-02,2.07799755E-03,-9.16209650E-05,1.79829707E-05,0.00000000E+00,85,611,665,3.51 ,1,3,,612(6),141,,,,,44/37,,400/367,,,,,,,,,0.01,0.10,0.40,0.65,0.79,0.906,0.946,0.964,0.976,0.984,0.996,0.997,0.996,0.999,,,,,,,,,,,1,Y,TEST POT DATA
E-LAF11,757316,763313,1.74243 ,1.74614 ,1.74995 ,1.75104 ,1.75207 ,1.75671 ,1.75692 ,1.76258 ,1.77391 ,1.77537 ,1.78822 ,1.80090 ,31.59 ,31.35 ,24.19 ,0.023960 ,0.024326 ,0.006966 ,0.005665 ,0.031297 ,0.014303 ,0.005878 ,0.018448 ,0.2907 ,0.2364 ,0.5970 ,0.2416 ,0.2329 ,0.5282 ,0.0063 ,0.0056 ,2.98504551E+00,-1.28617730E-02,3.12839577E-02,2.17089493E-03,-1.62580251E-04,1.82003929E-05,0.00000000E+00,91,577,627,3.52 ,1,1,,539(5),170,,,,,42/36,,390/359,,,,,,,,,0.08,0.41,0.68,0.81,0.89,0.948,0.971,0.983,0.990,0.996,0.999,0.999,0.998,0.999,0.999,0.999,0.999,0.999,0.999,0.998,0.986,0.967,0.911,0.82,1,Y,TEST POT DATA
E-LAF01,700481,703478,1.69076 ,1.69319 ,1.69564 ,1.69633 ,1.69697 ,1.69987 ,1.70000 ,1.70346 ,1.71020 ,1.71104 ,1.71834 ,1.72522 ,48.08 ,47.80 ,38.16 ,0.014559 ,0.014716 ,0.004361 ,0.003464 ,0.018343 ,0.008145 ,0.003672 ,0.011044 ,0.2995 ,0.2379 ,0.5594 ,0.2495 ,0.2354 ,0.4960 ,-0.0049 ,-0.0043 ,2.82762091E+00,-1.12227553E-02,2.13169098E-02,5.59325355E-04,-1.33571380E-05,1.86385587E-06,0.00000000E+00,91,653,701,3.69 ,1,4,,575(6),155,,,,,39/34,,367/334,,,,,,,0.06,0.34,0.64,0.81,0.902,0.947,0.970,0.987,0.993,0.997,0.999,0.999,0.999,0.999,0.999,0.999,0.999,0.999,0.999,0.999,0.999,0.999,0.993,0.972,0.922,0.81,1,Y,TEST POT DATA
E-LAF02,720437,724434,1.70970 ,1.71238 ,1.71511 ,1.71588 ,1.71660 ,1.71985 ,1.72000 ,1.72391 ,1.73159 ,1.73256 ,1.74098 ,1.74901 ,43.68 ,43.40 ,34.32 ,0.016483 ,0.016682 ,0.004894 ,0.003915 ,0.020979 ,0.009390 ,0.004123 ,0.012559 ,0.2969 ,0.2375 ,0.5697 ,0.2472 ,0.2347 ,0.5047 ,-0.0014 ,-0.0014 ,2.88761613E+00,-1.13224055E-02,2.34620658E-02,8.79155778E-04,-3.93727241E-05,4.43531743E-06,0.00000000E+00,82,663,702,3.66 ,1,4,,554(6),160,,,,,40/35,,380/348,,,,,,,,0.09,0.39,0.66,0.82,0.905,0.951,0.988,0.999,0.999,0.999,0.999,0.999,0.999,0.999,0.999,0.999,0.999,0.999,0.999,0.999,0.999,0.999,0.983,0.934,0.81,1,Y,TEST POT DATA
E-LAF04,757478,761476,1.74685 ,1.74954 ,1.75223 ,1.75299 ,1.75369 ,1.75686 ,1.75700 ,1.76076 ,1.76806 ,1.76898 ,1.77687 ,1.78431 ,47.83 ,47.59 ,38.09 ,0.015828 ,0.015987 ,0.004766 ,0.003766 ,0.019873 ,0.008811 ,0.004010 ,0.011977 ,0.3011 ,0.2379 ,0.5567 ,0.2508 ,0.2356 ,0.4939 ,-0.0098 ,-0.0074 ,3.01654365E+00,-1.42462083E-02,2.51223164E-02,1.95992997E-04,4.35063641E-05,-7.85606637E-07,0.00000000E+00,69,654,676,4.08 ,1,4,,645(6),76,,,,,39/33,,368/332,,,,,,0.01,0.17,0.44,0.66,0.79,0.87,0.913,0.939,0.961,0.971,0.978,0.984,0.988,0.992,0.992,0.993,0.995,0.999,0.999,0.999,0.999,0.988,0.993,0.982,0.957,0.88,0.63,1,Y,TEST POT DATA
E-LAF05,762401,767398,1.75021 ,1.75327 ,1.75639 ,1.75727 ,1.75810 ,1.76183 ,1.76200 ,1.76651 ,1.77539 ,1.77651 ,1.78634 ,1.79580 ,40.11 ,39.83 ,31.31 ,0.019000 ,0.019243 ,0.005615 ,0.004507 ,0.024340 ,0.010955 ,0.004732 ,0.014511 ,0.2955 ,0.2372 ,0.5766 ,0.2459 ,0.2342 ,0.5108 ,-0.0007 ,-0.0005 ,3.02046444E+00,-1.21632364E-02,2.80238460E-02,8.61441681E-04,-1.40486471E-05,4.56130350E-06,0.00000000E+00,78,604,653,3.94 ,1,4,,406(4),109,,,,,39/33,,364/333,,,,,,0.03,0.27,0.58,0.77,0.86,0.919,0.949,0.963,0.978,0.984,0.988,0.992,0.995,0.997,0.998,0.998,0.999,,,,,,,,,,,1,Y,TEST POT DATA
E-LAF09,697485,700482,1.68791 ,1.69030 ,1.69271 ,1.69338 ,1.69402 ,1.69687 ,1.69700 ,1.70042 ,1.70707 ,1.70791 ,1.71513 ,1.72193 ,48.53 ,48.24 ,38.45 ,0.014362 ,0.014521 ,0.004294 ,0.003415 ,0.018127 ,0.008059 ,0.003615 ,0.010906 ,0.2990 ,0.2378 ,0.5611 ,0.2489 ,0.2352 ,0.4973 ,-0.0017 ,-0.0018 ,2.82115249E+00,-1.28420041E-02,1.95742767E-02,8.51971209E-04,-3.82046776E-05,2.42425127E-06,0.00000000E+00,87,659,698,3.67 ,2,4,,602(6),136,,,,,,,,,,,,,,,,,,,,,,,,,,,,,,,,,,,,,,,,1,Y,TEST POT DATA
E-LAF010,743493,747491,1.73353 ,1.73608 ,1.73865 ,1.73937 ,1.74005 ,1.74307 ,1.74320 ,1.74679 ,1.75372 ,1.75459 ,1.76205 ,1.76902 ,49.31 ,49.08 ,39.43 ,0.015071 ,0.015217 ,0.004551 ,0.003589 ,0.018849 ,0.008329 ,0.003829 ,0.011388 ,0.3020 ,0.2381 ,0.5527 ,0.2516 ,0.2359 ,0.4903 ,-0.0115 ,-0.0089 ,2.96201742E+00,-6.90787335E-03,2.95340678E-02,-1.39338248E-03,2.52317172E-04,-1.24543400E-05,0.00000000E+00,66,643,674,4.07 ,1,4,,645(6),86,,,,,38/32,,354/317,,,,,0.11,0.36,0.59,0.75,0.86,0.920,0.958,0.977,0.989,0.999,0.999,0.999,0.999,0.999,0.999,0.999,0.999,0.999,0.999,0.999,0.999,0.999,0.999,0.999,0.990,0.967,0.881,0.630,1,Y,TEST POT DATA
E-LAF016,801350,806347,1.78690 ,1.79055 ,1.79427 ,1.79533 ,1.79632 ,1.80080 ,1.80100 ,1.80642 ,1.81718 ,1.81855 ,1.83061 ,1.84236 ,34.96 ,34.72 ,27.05 ,0.022909 ,0.023227 ,0.006727 ,0.005425 ,0.029611 ,0.013429 ,0.005672 ,0.017555 ,0.2936 ,0.2368 ,0.5862 ,0.2442 ,0.2336 ,0.5191 ,-0.0002 ,0.0005 ,3.14158865E+00,-1.47653343E-02,3.34231042E-02,1.25430167E-03,-3.49277287E-05,8.75894350E-06,0.00000000E+00,76,632,666,3.63 ,2,3,,649(6),93,,,,,43/35,,388/351,,,,,,,,0.01,0.25,0.60,0.79,0.88,0.927,0.967,0.985,0.995,0.999,0.999,0.999,0.999,0.999,0.999,0.999,0.999,0.999,0.999,0.999,0.999,0.994,0.980,0.927,0.77,1,Y,TEST POT DATA
E-LAFH2,804339,809336,1.78934 ,1.79308 ,1.79690 ,1.79799 ,1.79901 ,1.80363 ,1.80384 ,1.80945 ,1.82062 ,1.82205 ,1.83463 ,1.84696 ,33.89 ,33.64 ,26.10 ,0.023720 ,0.024062 ,0.006937 ,0.005612 ,0.030795 ,0.014012 ,0.005850 ,0.018212 ,0.2925 ,0.2366 ,0.5907 ,0.2431 ,0.2332 ,0.5229 ,0.0033 ,0.0032 ,3.14933620E+00,-1.48382096E-02,3.35324542E-02,1.59644183E-03,-7.06244061E-05,1.15814159E-05,0.00000000E+00,75,635,667,3.58 ,2,3,,600(6),78,,,,,44/36,,392/360,,,,,,,,,0.11,0.42,0.67,0.79,0.86,0.921,0.951,0.968,0.982,0.991,0.999,0.999,0.998,0.999,0.999,0.999,0.999,0.999,0.999,0.999,0.994,0.984,0.945,0.80,1,Y,TEST POT DATA
E-LASF01,786442,790439,1.77462 ,1.77759 ,1.78058 ,1.78142 ,1.78221 ,1.78574 ,1.78590 ,1.79013 ,1.79837 ,1.79941 ,1.80839 ,1.81687 ,44.17 ,43.93 ,34.95 ,0.017791 ,0.017988 ,0.005322 ,0.004228 ,0.022489 ,0.010020 ,0.004480 ,0.013508 ,0.2991 ,0.2376 ,0.5632 ,0.2491 ,0.2350 ,0.4993 ,-0.0090 ,-0.0070 ,3.10625626E+00,-1.30242032E-02,3.00056853E-02,-2.79459588E-04,1.47953845E-04,-6.92451309E-06,0.00000000E+00,76,614,644,4.24 ,1,4,,621(6),76,,,,,39/34,,366/332,,,,,0.02,0.19,0.44,0.63,0.77,0.85,0.914,0.949,0.968,0.988,0.997,0.999,0.999,0.999,0.999,0.999,0.999,0.998,0.999,0.999,0.999,0.999,0.999,0.999,0.990,0.965,0.900,0.69,1,Y,TEST POT DATA
E-LASF02,800422,804420,1.78758 ,1.79071 ,1.79388 ,1.79477 ,1.79560 ,1.79935 ,1.79952 ,1.80402 ,1.81280 ,1.81391 ,1.82351 ,1.83264 ,42.24 ,42.00 ,33.32 ,0.018927 ,0.019144 ,0.005645 ,0.004497 ,0.023994 ,0.010712 ,0.004753 ,0.014391 ,0.2983 ,0.2376 ,0.5660 ,0.2483 ,0.2349 ,0.5016 ,-0.0095 ,-0.0075 ,3.15611691E+00,-1.72799726E-02,2.73336859E-02,1.19991815E-03,-6.25674387E-05,5.65571879E-06,0.00000000E+00,68,624,651,4.32 ,1,3,,674(7),75,,,,,40/34,,367/331,,,,,,0.05,0.28,0.53,0.71,0.83,0.903,0.944,0.971,0.994,0.999,0.999,0.999,0.999,0.999,0.999,0.999,0.999,0.999,0.999,0.999,0.999,0.999,0.999,0.999,0.978,0.916,0.70,1,Y,TEST POT DATA
E-LASF03,806409,811407,1.79369 ,1.79697 ,1.80025 ,1.80118 ,1.80204 ,1.80593 ,1.80610 ,1.81077 ,1.81994 ,1.82110 ,1.83115 ,1.84073 ,40.94 ,40.69 ,32.18 ,0.019689 ,0.019925 ,0.005848 ,0.004673 ,0.025052 ,0.011211 ,0.004925 ,0.015000 ,0.2970 ,0.2373 ,0.5694 ,0.2472 ,0.2345 ,0.5045 ,-0.0076 ,-0.0063 ,3.19737166E+00,-3.20236260E-02,1.67812195E-02,4.29709196E-03,-4.39299261E-04,2.40669567E-05,0.00000000E+00,67,621,653,4.31 ,1,4,,643(6),78,,,,,40/33,,370/332,,,,,,0.03,0.23,0.48,0.67,0.79,0.86,0.909,0.936,0.963,0.974,0.981,0.987,0.992,0.996,0.999,0.998,0.999,0.999,0.999,0.999,0.999,0.999,0.997,0.989,0.969,0.913,0.71,1,Y,TEST POT DATA
E-LASF04,816443,820441,1.80392 ,1.80696 ,1.81004 ,1.81091 ,1.81172 ,1.81538 ,1.81554 ,1.81992 ,1.82843 ,1.82950 ,1.83875 ,1.84748 ,44.34 ,44.10 ,35.14 ,0.018392 ,0.018593 ,0.005503 ,0.004375 ,0.023207 ,0.010318 ,0.004634 ,0.013959 ,0.2992 ,0.2379 ,0.5610 ,0.2492 ,0.2353 ,0.4974 ,-0.0109 ,-0.0090 ,3.20360786E+00,-8.77554777E-03,3.32446054E-02,-4.32887979E-04,1.34715955E-04,-4.71647100E-06,0.00000000E+00,76,688,711,4.56 ,1,3,,638(6),64,,,,,41/32,,368/322,,,,,,,,,,,,,,,,,,,,,,,,,,,,,,,,,1,Y,TEMPORARY　DATA
E-LASF05,835427,839425,1.82248 ,1.82571 ,1.82897 ,1.82989 ,1.83076 ,1.83463 ,1.83481 ,1.83945 ,1.84851 ,1.84966 ,1.85953 ,1.86887 ,42.72 ,42.48 ,33.77 ,0.019540 ,0.019761 ,0.005833 ,0.004645 ,0.024722 ,0.011015 ,0.004912 ,0.014849 ,0.2985 ,0.2377 ,0.5637 ,0.2486 ,0.2351 ,0.4996 ,-0.0110 ,-0.0090 ,3.27555498E+00,-1.49587295E-02,3.10927229E-02,6.82586922E-04,9.41310743E-06,1.50458530E-06,0.00000000E+00,73,700,732,4.90 ,1,2,,747(7),63,,,,,40/32,,361/321,,,,,0.07,0.26,0.48,0.65,0.78,0.87,0.921,0.951,0.969,0.984,0.990,0.993,0.997,0.999,0.999,0.999,0.999,0.999,0.999,0.999,0.999,0.999,0.999,0.999,0.998,0.976,0.915,0.728,1,YB,TEST POT DATA
E-LASF08,883408,888405,1.86946 ,1.87298 ,1.87656 ,1.87757 ,1.87852 ,1.88281 ,1.88300 ,1.88815 ,1.89822 ,1.89949 ,1.91050 ,1.92092 ,40.76 ,40.52 ,32.11 ,0.021661 ,0.021919 ,0.006436 ,0.005148 ,0.027502 ,0.012277 ,0.005423 ,0.016496 ,0.2971 ,0.2377 ,0.5668 ,0.2474 ,0.2349 ,0.5021 ,-0.0107 ,-0.0092 ,3.44097798E+00,-1.40195736E-02,3.51597803E-02,8.93152796E-04,2.96132309E-06,1.83226713E-06,0.00000000E+00,78,714,747,5.50 ,,,,,,,,,,,38/32,372/332,,,,,,0.03,0.19,0.44,0.65,0.78,0.87,0.916,0.945,0.971,0.982,0.989,0.994,0.998,0.999,0.999,0.999,0.999,0.999,0.74,0.73,0.999,0.999,0.999,0.994,0.983,0.949,0.817,1,Y,TEST POT DATA
E-LASF09,816466,820464,1.80488 ,1.80780 ,1.81075 ,1.81158 ,1.81236 ,1.81585 ,1.81600 ,1.82017 ,1.82825 ,1.82927 ,1.83800 ,1.84619 ,46.62 ,46.37 ,37.09 ,0.017502 ,0.017686 ,0.005251 ,0.004166 ,0.021998 ,0.009747 ,0.004421 ,0.013265 ,0.3000 ,0.2380 ,0.5569 ,0.2500 ,0.2356 ,0.4938 ,-0.0110 ,-0.0092 ,3.21588388E+00,-1.33880786E-02,2.85023144E-02,4.06364414E-04,2.70180277E-05,-4.64955706E-07,0.00000000E+00,77,693,724,4.98 ,1,2,,686(7),53,,,,,39/30,,359/298,,,,,,,,,,,,,,,,,,,,,,,,,,,,,,,,,1,Y,TEST POT DATA
E-LASF010,834372,839369,1.82009 ,1.82370 ,1.82738 ,1.82842 ,1.82939 ,1.83380 ,1.83400 ,1.83932 ,1.84982 ,1.85115 ,1.86278 ,1.87396 ,37.16 ,36.92 ,28.98 ,0.022443 ,0.022736 ,0.006624 ,0.005323 ,0.028778 ,0.012959 ,0.005584 ,0.017152 ,0.2951 ,0.2372 ,0.5774 ,0.2456 ,0.2341 ,0.5113 ,-0.0058 ,-0.0046 ,3.26060903E+00,-1.48581563E-02,3.40319193E-02,1.14204288E-03,-1.89155362E-05,5.34279856E-06,0.00000000E+00,68,628,659,4.28 ,1,3,,639(6),71,,,,,42/35,,377/346,,,,,,,,0.14,0.47,0.70,0.83,0.89,0.926,0.960,0.976,0.984,0.992,0.997,0.999,0.999,0.999,0.999,0.999,0.999,0.999,0.999,0.999,0.999,0.993,0.972,0.908,0.72,1,YB,TEST POT DATA
E-LASF013,804396,809393,1.79172 ,1.79502 ,1.79837 ,1.79932 ,1.80021 ,1.80422 ,1.80440 ,1.80922 ,1.81870 ,1.81990 ,1.83034 ,1.84033 ,39.58 ,39.33 ,31.01 ,0.020324 ,0.020576 ,0.006023 ,0.004824 ,0.025940 ,0.011639 ,0.005075 ,0.015501 ,0.2963 ,0.2374 ,0.5727 ,0.2466 ,0.2344 ,0.5073 ,-0.0066 ,-0.0052 ,3.16454973E+00,-1.46684282E-02,3.03867870E-02,1.02933823E-03,-2.54435589E-05,4.67271608E-06,0.00000000E+00,65,618,649,4.20 ,1,4,,626(6),76,,,,,41/34,,373/339,,,,,,,0.10,0.35,0.58,0.73,0.83,0.89,0.921,0.955,0.969,0.977,0.983,0.987,0.994,0.996,0.996,0.999,0.999,0.999,0.999,0.999,0.988,0.991,0.979,0.954,0.87,0.64,1,Y,TEST POT DATA
E-LASF014,788474,792471,1.77737 ,1.78018 ,1.78300 ,1.78379 ,1.78453 ,1.78785 ,1.78800 ,1.79196 ,1.79963 ,1.80059 ,1.80888 ,1.81666 ,47.38 ,47.14 ,37.75 ,0.016632 ,0.016802 ,0.005002 ,0.003958 ,0.020877 ,0.009247 ,0.004210 ,0.012592 ,0.3007 ,0.2380 ,0.5560 ,0.2506 ,0.2356 ,0.4931 ,-0.0110 ,-0.0089 ,3.12215038E+00,-1.47958367E-02,2.60452483E-02,5.07811768E-04,5.71446833E-06,8.82357872E-07,0.00000000E+00,71,694,714,4.36 ,1,3,,632(6),59,,,,,38/32,,353/317,,,,,0.10,0.34,0.57,0.73,0.83,0.900,0.932,0.953,0.966,0.977,0.983,0.986,0.989,0.991,0.993,0.994,0.995,0.999,0.999,0.999,0.999,0.999,0.999,0.995,0.982,0.961,0.900,0.68,1,YB,TEST POT DATA
E-LASF015,804466,808463,1.79300 ,1.79590 ,1.79882 ,1.79964 ,1.80041 ,1.80385 ,1.80400 ,1.80811 ,1.81608 ,1.81708 ,1.82570 ,1.83380 ,46.58 ,46.33 ,37.05 ,0.017262 ,0.017443 ,0.005183 ,0.004108 ,0.021699 ,0.009620 ,0.004363 ,0.013080 ,0.3003 ,0.2380 ,0.5573 ,0.2501 ,0.2355 ,0.4941 ,-0.0109 ,-0.0089 ,3.17656194E+00,-1.53426611E-02,2.68472584E-02,6.45031930E-04,-5.17397170E-06,1.39108120E-06,0.00000000E+00,75,691,718,4.58 ,1,3,,626(6),65,,,,,39/33,,360/326,,,,,0.01,0.13,0.42,0.66,0.81,0.89,0.941,0.966,0.980,0.994,0.999,0.999,0.999,0.999,0.999,0.999,0.999,0.999,0.999,0.999,0.999,0.999,0.999,0.997,0.984,0.970,0.916,0.73,1,YB,TEST POT DATA
E-LASF016,772496,776494,1.76248 ,1.76514 ,1.76780 ,1.76854 ,1.76924 ,1.77236 ,1.77250 ,1.77621 ,1.78337 ,1.78427 ,1.79197 ,1.79917 ,49.61 ,49.37 ,39.68 ,0.015572 ,0.015723 ,0.004700 ,0.003708 ,0.019469 ,0.008597 ,0.003955 ,0.011768 ,0.3018 ,0.2381 ,0.5521 ,0.2515 ,0.2358 ,0.4898 ,-0.0113 ,-0.0090 ,3.07241378E+00,-1.46849804E-02,2.44285857E-02,3.98183255E-04,1.22802438E-05,1.23709929E-07,0.00000000E+00,71,670,696,4.25 ,1,4,,715(7),57,,,,,37/31,,349/308,,,,0.09,0.31,0.52,0.68,0.80,0.88,0.924,0.954,0.972,0.981,0.991,0.994,0.998,0.999,0.999,0.999,0.999,0.999,0.999,0.999,0.999,0.999,0.999,0.999,0.999,0.990,0.963,0.889,0.650,1,Y,TEST POT DATA
E-LASF017,795453,799450,1.78385 ,1.78678 ,1.78974 ,1.79057 ,1.79135 ,1.79484 ,1.79500 ,1.79917 ,1.80729 ,1.80831 ,1.81712 ,1.82542 ,45.29 ,45.04 ,35.94 ,0.017554 ,0.017744 ,0.005259 ,0.004176 ,0.022121 ,0.009826 ,0.004428 ,0.013316 ,0.2996 ,0.2379 ,0.5598 ,0.2495 ,0.2353 ,0.4962 ,-0.0106 ,-0.0086 ,3.14429212E+00,-1.56560059E-02,2.63644950E-02,8.79416097E-04,-3.51678468E-05,3.33709709E-06,0.00000000E+00,70,660,685,4.33 ,1,4,,707(7),61,,,,,40/33,,369/324,,,,,0.01,0.09,0.29,0.51,0.69,0.81,0.89,0.939,0.964,0.989,0.999,0.999,0.999,0.999,0.999,0.999,0.999,0.999,0.999,0.999,0.999,0.999,0.999,0.999,0.990,0.968,0.905,0.68,1,Y,TEST POT DATA
E-LASFH2,767468,771466,1.75641 ,1.75916 ,1.76192 ,1.76270 ,1.76343 ,1.76670 ,1.76684 ,1.77074 ,1.77831 ,1.77926 ,1.78746 ,1.79518 ,46.80 ,46.55 ,37.19 ,0.016384 ,0.016557 ,0.004916 ,0.003898 ,0.020618 ,0.009150 ,0.004138 ,0.012419 ,0.3000 ,0.2379 ,0.5585 ,0.2499 ,0.2354 ,0.4952 ,-0.0091 ,-0.0073 ,3.04964021E+00,-1.43753567E-02,2.47919447E-02,6.38849518E-04,-1.05068423E-05,1.83387657E-06,0.00000000E+00,68,648,680,4.10 ,2,4,,666(7),64,,,,,40/34,,372/338,,,,,,0.01,0.15,0.42,0.65,0.79,0.87,0.918,0.944,0.967,0.977,0.984,0.989,0.993,0.998,0.998,0.999,0.999,,,,,,,,,,,1,Y,TEST POT DATA
E-LASFH9,903357,909355,1.88711 ,1.89112 ,1.89522 ,1.89638 ,1.89748 ,1.90243 ,1.90265 ,1.90865 ,1.92050 ,1.92201 ,1.93516 ,1.94783 ,35.70 ,35.46 ,27.76 ,0.025285 ,0.025626 ,0.007434 ,0.005997 ,0.032513 ,0.014662 ,0.006268 ,0.019358 ,0.2940 ,0.2372 ,0.5799 ,0.2446 ,0.2340 ,0.5133 ,-0.0053 ,-0.0046 ,3.49989132E+00,-1.49255070E-02,3.84731987E-02,1.84372906E-03,-9.49882953E-05,1.04373643E-05,0.00000000E+00,75,695,733,5.52 ,,,,,,,,,,,,388/355,,,,,,,,,,,,,,,,,,,,,,,,,,,,,,,,,1,AY,TEST POT DATA
