Repository: dinosauria123/Koko

Koko Optical Design Software (KODS)
===================================

Koko is raytracing software for the design and analysis of optical
imaging and illumination systems. Koko has evolved from the optics
design program KDP-2 that was made open-source by its original
developer James E. Klein (see KDP-LICENSE). The software provides the
tools needed to design, analyze, and fabricate complex optical
systems:

* Focal and afocal optical systems with decenters and tilts
* Paraxial raytracing
* Sequential and non-sequential raytracing
* Spherical, aspheric, diffractive, and user-defined surfaces
* Multi-configuration raytracing (zoom lenses, interferometers, etc.)
* Spot diagrams, wavefront, and aberration analysis
* Lens optimization
* Macro language
* Tolerance analysis
* Glass data from Ohara, Schott, Hoya, Corning, CDGM
* Test plate libraries
* Lens fabrication drawings

User Interfaces
---------------

Koko has a command line interface and a table-based graphical user
interface that will be familiar to users of commercial optics design
programs. A longer term plan is to integrate Koko into a workbench for
FreeCAD (<https://freecadweb.org>). This will enable a more
object-oriented approach to optics design and will also provide an
integrated optical and mechanical design capability.

Copying
-------

Koko is distributed under the GNU Public License version 3. Manual and
tutorials are distributed under the GNU Free Documentation License.
Some source files have different GPL-compatible licenses; details can
be found in the file LICENSE.

This directory contains glass data, test plate data, etc. that
are needed by the Koko Optical Design Software

This file is needed to test for the presence of the data
directory - DO NOT REMOVE.

File: Libs/Glass_Data/Ohara/Ohara_20190718_6.csv (part 1 of 4)
,,,,REFRACTIVE INDICES,,,,REFRACTIVE INDICES,,,,REFRACTIVE INDICES,,,,REFRACTIVE INDICES,,,,REFRACTIVE INDICES,,,,ABBE,,ABBE,,DISPERSIONS,,,PARTIAL DISPERSIONS,,,,,,PARTIAL DISPERSIONS,,,,,,RELATIVE PARTIAL DISPERSIONS,,,,,,RELATIVE PARTIAL DISPERSIONS,,,,,,Deviation of Relative Partial Dispesions,,,,,CONSTANTS  OF DISPERSION FORMULA (Sellmeier),,,,,,CONSTANTS  OF DISPERSION FORMULA (Cauchy),,,,,,COLORING,,,INTERNAL  TRANSMISSION COLORING,,CCI,,,INTERNAL  TRANSMISSION  (τ／10mm Thick) ,,,,,,,,,INTERNAL  TRANSMISSION  (τ／10mm Thick) ,,,,,,,,INTERNAL  TRANSMISSION  (τ／10mm Thick) ,,,,,,,,INTERNAL  TRANSMISSION  (τ／10mm Thick) ,,,,,,,dn/dT  relative   (10-6 / ℃),,,,,,dn/dT  relative   (10-6 / ℃),,,,,,dn/dT  relative   (10-6 / ℃),,,,,,dn/dT  relative   (10-6 / ℃),,,,,,dn/dT  relative   (10-6 / ℃),,,,,,dn/dT  relative   (10-6 / ℃),,,,,,dn/dT  relative   (10-6 / ℃),,,,,,Constants of dn/dT,,,,,,Thermal Properties,,,,,CTEα(10-7/℃),,Conductivity,Mechanical  Properties,,,,,,,Chemical  Properties,,,,,,Bubble Grp,Spec. Gravity
,Glass ,Code(d),Code(e),n2325,n1970,n1530,n1129,nt,ns,nA',nr,nC,nC',nHe-Ne,nD,nd,ne,nF,nF',nHe-Cd,ng,nh,ni,νd,νe,νd,νe,nF-nC,nF-nC,nF'-nC',nC-nt,nC-nA',nd-nC,ne-nC,ng-nd,ng-nF,nh-ng,ni-ng,nC'-nt,ne-nC',nF'-ne,ni-nF',"θC,t","θC,A'","θd,C","θe,C","θg,d","θg,F","θh,g","θi,g","θ'C',t","θ'e,C'","θ'F',e","θ'i,F'","ΔθC,t","ΔθC,A'","Δθg,d","Δθg,F","Δθi,g",A1,A2,A3,B1,B2,B3,A0,A1,A2,A3,A4,A5,λ80,(λ70),λ5,λ0.80,λ0.05,B,G,R,280,290,300,310,320,330,340,350,360,370,380,390,400,420,440,460,480,500,550,600,650,700,800,900,1000,1200,1400,1600,1800,2000,2200,2400,t(-40~-20),t(-20~0),t(0~20),t(20~40),t(40~60),t(60~80),C'(-40~-20),C'(-20~0),C'(0~20),C'(20~40),C'(40~60),C'(60~80),He-Ne(-40~-20),He-Ne(20~0),He-Ne(0~20),He-Ne(20~40),He-Ne(40~60),He-Ne(60~80),D(-40~-20),D(-20~0),D(0~20),D(20~40),D(40~60),D(60~80),e(-40~-20),e(-20~0),e(0~20),e(20~40),e(40~60),e(60~80),F'(-40~-20),F'(-20~0),F'(0~20),F'(20~40),F'(40~60),F'(60~80),g(-40~-20),g(-20~0),g(0~20),g(20~40),g(40~60),g(60~80), D0, D1, D2, E0, E1,λTK,StP（℃）,AP（℃）,Tg（℃）,At（℃）,SP（℃）,(-30~+70),(100~300),k(W/(m･K)),Young's (E) ,Rigidity (G),Poisson's(σ),Knoop (Hk),Group,Abrasion(Aa),β,RW(P),RA(P),W(S)max,W(S)min,SR,PR,B,d
1,S-FPL51,497816,498810,1.479520 ,1.482693 ,1.486103 ,1.489110 ,1.490103 ,1.491829 ,1.493002 ,1.494073 ,1.495136 ,1.495433 ,1.495711 ,1.496945 ,1.496999 ,1.498455 ,1.501231 ,1.501576 ,1.504074 ,1.504507 ,1.507205 ,1.511760 ,81.6 ,81.0 ,81.54 ,81.14 ,0.00609 ,0.006095 ,0.006143 ,0.005033 ,0.002134 ,0.001863 ,0.003319 ,0.007508 ,0.003276 ,0.002698 ,0.007253 ,0.005330 ,0.003022 ,0.003121 ,0.010184 ,0.8258 ,0.3501 ,0.3057 ,0.5445 ,1.2318 ,0.5375 ,0.4427 ,1.1900 ,0.8677 ,0.4919 ,0.5081 ,1.6578 ,-0.1035 ,-0.0246 ,0.0364 ,0.0280 ,0.1478 ,1.17010505E+00,4.75710783E-02,7.63832445E-01,6.16203924E-03,2.63372876E-02,1.41882642E+02,,,,,,,340 ,,290 ,333 ,290 ,0.00 ,0.16 ,0.13 ,0.010 ,0.050 ,0.170 ,0.370 ,0.600 ,0.770 ,0.880 ,0.947 ,0.975 ,0.988 ,0.994 ,0.996 ,0.995 ,0.994 ,0.994 ,0.996 ,0.997 ,0.998 ,0.999 ,0.998 ,0.998 ,0.998 ,0.999 ,0.999 ,0.999 ,0.999 ,0.999 ,0.999 ,0.999 ,0.999 ,0.997 ,0.996 ,-5.7 ,-5.9 ,-6.2 ,-6.4 ,-6.7 ,-6.9 ,-5.5 ,-5.8 ,-6.0 ,-6.2 ,-6.5 ,-6.7 ,-5.5 ,-5.7 ,-6.0 ,-6.2 ,-6.5 ,-6.7 ,-5.4 ,-5.7 ,-5.9 ,-6.2 ,-6.4 ,-6.7 ,-5.4 ,-5.6 ,-5.8 ,-6.1 ,-6.3 ,-6.6 ,-5.3 ,-5.5 ,-5.7 ,-5.9 ,-6.1 ,-6.4 ,-5.1 ,-5.3 ,-5.5 ,-5.8 ,-6.0 ,-6.2 ,-1.91E-05,-4.44E-09,-4.62E-11,3.74E-07,4.39E-10,1.63E-01,,,458 ,489 ,,131 ,155 ,0.780 ,727 ,280 ,0.299 ,350 ,4 ,449 ,0.74 ,1 ,3 ,1 ,,52.1 ,4.0 ,,3.62 
2,S-FPL53,439950,440946,1.425123 ,1.427618 ,1.430316 ,1.432688 ,1.433463 ,1.434800 ,1.435702 ,1.436522 ,1.437333 ,1.437560 ,1.437771 ,1.438709 ,1.438750 ,1.439854 ,1.441955 ,1.442215 ,1.444098 ,1.444423 ,1.446451 ,1.449860 ,95.0 ,94.6 ,94.93 ,94.49 ,0.00462 ,0.004622 ,0.004655 ,0.003870 ,0.001631 ,0.001417 ,0.002521 ,0.005673 ,0.002468 ,0.002028 ,0.005437 ,0.004097 ,0.002294 ,0.002361 ,0.007645 ,0.8373 ,0.3529 ,0.3066 ,0.5454 ,1.2274 ,0.5340 ,0.4388 ,1.1763 ,0.8801 ,0.4928 ,0.5072 ,1.6423 ,-0.1548 ,-0.0381 ,0.0598 ,0.0461 ,0.2462 ,9.83532327E-01,6.95688140E-02,1.11409238E+00,4.92234955E-03,1.93581091E-02,2.64275294E+02,,,,,,,330 ,,280 ,326 ,283 ,0.00 ,0.13 ,0.08 ,0.040 ,0.120 ,0.280 ,0.510 ,0.710 ,0.850 ,0.928 ,0.967 ,0.985 ,0.992 ,0.996 ,0.997 ,0.996 ,0.995 ,0.995 ,0.996 ,0.997 ,0.998 ,0.999 ,0.998 ,0.997 ,0.998 ,0.998 ,0.997 ,0.997 ,0.998 ,0.998 ,0.998 ,0.998 ,0.998 ,0.997 ,0.998 ,-5.9 ,-6.2 ,-6.5 ,-6.9 ,-7.2 ,-7.5 ,-5.8 ,-6.1 ,-6.4 ,-6.8 ,-7.1 ,-7.4 ,-5.8 ,-6.1 ,-6.4 ,-6.7 ,-7.1 ,-7.4 ,-5.7 ,-6.1 ,-6.4 ,-6.7 ,-7.0 ,-7.3 ,-5.7 ,-6.0 ,-6.3 ,-6.6 ,-7.0 ,-7.3 ,-5.6 ,-5.9 ,-6.2 ,-6.5 ,-6.8 ,-7.2 ,-5.5 ,-5.8 ,-6.1 ,-6.4 ,-6.7 ,-7.0 ,-2.22E-05,-1.06E-08,-4.91E-11,2.77E-07,3.92E-10,2.06E-01,,,426 ,456 ,,145 ,169 ,0.857 ,691 ,265 ,0.303 ,320 ,3 ,451 ,0.57 ,1 ,2 ,3 ,,52.3 ,4.3 ,B,3.62 
3,S-FPL55,439948,440942,1.424918 ,1.427469 ,1.430228 ,1.432645 ,1.433430 ,1.434780 ,1.435689 ,1.436513 ,1.437328 ,1.437555 ,1.437767 ,1.438708 ,1.438750 ,1.439857 ,1.441963 ,1.442223 ,1.444111 ,1.444438 ,1.446469 ,1.449883 ,94.8 ,94.2 ,94.66 ,94.23 ,0.00463 ,0.004635 ,0.004668 ,0.003898 ,0.001639 ,0.001422 ,0.002529 ,0.005688 ,0.002475 ,0.002031 ,0.005445 ,0.004125 ,0.002302 ,0.002366 ,0.007660 ,0.8410 ,0.3536 ,0.3068 ,0.5456 ,1.2272 ,0.5340 ,0.4382 ,1.1748 ,0.8837 ,0.4931 ,0.5069 ,1.6410 ,-0.1498 ,-0.0371 ,0.0590 ,0.0457 ,0.2424 ,8.39067682E-01,2.14083503E-01,1.47914677E+00,7.95286639E-03,-2.32581717E-03,3.40043700E+02,,,,,,,335 ,,290 ,329 ,285 ,0.00 ,0.13 ,0.08 ,0.020 ,0.080 ,0.220 ,0.430 ,0.650 ,0.810 ,0.907 ,0.957 ,0.979 ,0.989 ,0.995 ,0.996 ,0.996 ,0.995 ,0.995 ,0.996 ,0.997 ,0.998 ,0.999 ,0.998 ,0.997 ,0.997 ,0.997 ,0.996 ,0.995 ,0.996 ,0.997 ,0.997 ,0.997 ,0.997 ,0.996 ,0.997 ,-5.4 ,-5.8 ,-6.1 ,-6.4 ,-6.7 ,-6.9 ,-5.2 ,-5.7 ,-6.0 ,-6.3 ,-6.5 ,-6.8 ,-5.2 ,-5.7 ,-6.0 ,-6.3 ,-6.5 ,-6.8 ,-5.2 ,-5.6 ,-6.0 ,-6.3 ,-6.5 ,-6.7 ,-5.1 ,-5.6 ,-5.9 ,-6.2 ,-6.4 ,-6.6 ,-5.0 ,-5.4 ,-5.8 ,-6.0 ,-6.3 ,-6.5 ,-4.9 ,-5.3 ,-5.6 ,-5.9 ,-6.1 ,-6.4 ,-2.10E-05,-7.63E-09,1.24E-11,2.82E-07,1.80E-10,2.24E-01,,,435 ,460 ,,136 ,166 ,0.876 ,698 ,268 ,0.302 ,340 ,3 ,387 ,0.59 ,1 ,2 ,2 ,,52.1 ,4.1 ,,3.59 
4,S-FPM 2,595677,597674,1.572518 ,1.576309 ,1.580447 ,1.584255 ,1.585567 ,1.587910 ,1.589540 ,1.591046 ,1.592555 ,1.592978 ,1.593374 ,1.595142 ,1.595220 ,1.597316 ,1.601342 ,1.601844 ,1.605491 ,1.606124 ,1.610084 ,1.616805 ,67.7 ,67.4 ,67.74 ,67.37 ,0.00879 ,0.008787 ,0.008866 ,0.006988 ,0.003015 ,0.002665 ,0.004761 ,0.010904 ,0.004782 ,0.003960 ,0.010681 ,0.007411 ,0.004338 ,0.004528 ,0.014961 ,0.7953 ,0.3431 ,0.3033 ,0.5418 ,1.2409 ,0.5442 ,0.4507 ,1.2155 ,0.8359 ,0.4893 ,0.5107 ,1.6875 ,-0.0692 ,-0.0149 ,0.0169 ,0.0123 ,0.0577 ,7.61242785E-01,7.47033375E-01,9.38928947E-01,3.21174095E-03,1.40234423E-02,1.39523530E+02,,,,,,,355 ,,295 ,347 ,302 ,0.00 ,0.32 ,0.27 ,,,,0.180 ,0.350 ,0.540 ,0.720 ,0.840 ,0.917 ,0.958 ,0.980 ,0.988 ,0.991 ,0.989 ,0.989 ,0.992 ,0.994 ,0.996 ,0.998 ,0.997 ,0.996 ,0.996 ,0.995 ,0.995 ,0.996 ,0.997 ,0.997 ,0.997 ,0.995 ,0.992 ,0.989 ,0.983 ,-5.8 ,-6.0 ,-6.1 ,-6.3 ,-6.4 ,-6.5 ,-5.5 ,-5.7 ,-5.9 ,-6.1 ,-6.2 ,-6.2 ,-5.5 ,-5.7 ,-5.9 ,-6.1 ,-6.1 ,-6.2 ,-5.4 ,-5.6 ,-5.8 ,-6.0 ,-6.1 ,-6.1 ,-5.3 ,-5.5 ,-5.7 ,-5.9 ,-5.9 ,-6.0 ,-5.1 ,-5.3 ,-5.5 ,-5.6 ,-5.7 ,-5.7 ,-4.9 ,-5.1 ,-5.2 ,-5.4 ,-5.4 ,-5.5 ,-1.65E-05,2.94E-09,-1.11E-12,4.25E-07,3.23E-10,1.76E-01,,,571 ,596 ,,117 ,135 ,0.624 ,757 ,294 ,0.287 ,390 ,4 ,488 ,0.51 ,1 ,1 ,2 ,,51.3 ,4.1 ,,4.17 
5,S-FPM 3,538747,539743,1.517381 ,1.521050 ,1.524997 ,1.528491 ,1.529649 ,1.531668 ,1.533044 ,1.534303 ,1.535554 ,1.535904 ,1.536231 ,1.537686 ,1.537750 ,1.539469 ,1.542753 ,1.543161 ,1.546122 ,1.546635 ,1.549838 ,1.555253 ,74.7 ,74.3 ,74.70 ,74.34 ,0.00720 ,0.007199 ,0.007257 ,0.005905 ,0.002510 ,0.002196 ,0.003915 ,0.008885 ,0.003882 ,0.003203 ,0.008618 ,0.006255 ,0.003565 ,0.003692 ,0.012092 ,0.8203 ,0.3487 ,0.3050 ,0.5438 ,1.2342 ,0.5392 ,0.4449 ,1.1971 ,0.8619 ,0.4912 ,0.5088 ,1.6663 ,-0.0769 ,-0.0177 ,0.0246 ,0.0186 ,0.0976 ,8.09407286E-01,5.27007033E-01,9.09127704E-01,3.76072389E-03,1.35654895E-02,1.42503612E+02,,,,,,,345 ,,,336 ,284 ,0.00 ,0.28 ,0.23 ,0.030 ,0.080 ,0.190 ,0.360 ,0.550 ,0.720 ,0.850 ,0.924 ,0.962 ,0.981 ,0.990 ,0.992 ,0.992 ,0.989 ,0.990 ,0.992 ,0.995 ,0.996 ,0.998 ,0.997 ,0.996 ,0.996 ,0.994 ,0.995 ,0.996 ,0.997 ,0.997 ,0.996 ,0.995 ,0.993 ,0.987 ,0.984 ,-3.9 ,-4.2 ,-4.4 ,-4.6 ,-4.7 ,-4.8 ,-3.7 ,-4.0 ,-4.2 ,-4.4 ,-4.5 ,-4.6 ,-3.7 ,-4.0 ,-4.2 ,-4.4 ,-4.5 ,-4.6 ,-3.6 ,-3.9 ,-4.2 ,-4.3 ,-4.4 ,-4.5 ,-3.5 ,-3.8 ,-4.1 ,-4.2 ,-4.3 ,-4.4 ,-3.3 ,-3.6 ,-3.8 ,-4.0 ,-4.1 ,-4.2 ,-3.2 ,-3.4 ,-3.6 ,-3.8 ,-3.9 ,-4.0 ,-1.39E-05,1.49E-09,1.66E-11,3.43E-07,1.65E-10,2.18E-01,,,496 ,524 ,,115 ,138 ,0.805 ,806 ,312 ,0.291 ,390 ,4 ,373 ,0.85 ,1 ,3 ,1 ,,5.1 ,4.1 ,,3.64 
6,S-FPM 4,528765,530760,1.509108 ,1.512541 ,1.516248 ,1.519551 ,1.520653 ,1.522579 ,1.523897 ,1.525102 ,1.526303 ,1.526638 ,1.526952 ,1.528349 ,1.528410 ,1.530060 ,1.533214 ,1.533606 ,1.536450 ,1.536943 ,1.540019 ,1.545218 ,76.5 ,76.0 ,76.46 ,76.07 ,0.00691 ,0.006911 ,0.006968 ,0.005650 ,0.002406 ,0.002107 ,0.003757 ,0.008533 ,0.003729 ,0.003076 ,0.008275 ,0.005985 ,0.003422 ,0.003546 ,0.011612 ,0.8175 ,0.3481 ,0.3049 ,0.5436 ,1.2347 ,0.5396 ,0.4451 ,1.1974 ,0.8589 ,0.4911 ,0.5089 ,1.6665 ,-0.0879 ,-0.0205 ,0.0288 ,0.0218 ,0.1126 ,6.85585084E-01,6.23380215E-01,9.14178386E-01,2.88172010E-03,1.24701707E-02,1.53577200E+02,,,,,,,340 ,,,335 ,283 ,0.00 ,0.14 ,0.11 ,0.030 ,0.090 ,0.200 ,0.370 ,0.580 ,0.750 ,0.860 ,0.934 ,0.968 ,0.984 ,0.992 ,0.995 ,0.996 ,0.995 ,0.995 ,0.996 ,0.997 ,0.998 ,0.999 ,0.998 ,0.998 ,0.997 ,0.997 ,0.997 ,0.997 ,0.998 ,0.999 ,0.998 ,0.998 ,0.998 ,0.996 ,0.995 ,-5.4 ,-5.7 ,-5.9 ,-6.2 ,-6.3 ,-6.4 ,-5.2 ,-5.5 ,-5.8 ,-6.0 ,-6.1 ,-6.2 ,-5.2 ,-5.5 ,-5.8 ,-6.0 ,-6.1 ,-6.2 ,-5.1 ,-5.5 ,-5.7 ,-5.9 ,-6.1 ,-6.1 ,-5.0 ,-5.4 ,-5.6 ,-5.8 ,-6.0 ,-6.1 ,-4.9 ,-5.2 ,-5.4 ,-5.6 ,-5.8 ,-5.9 ,-4.7 ,-5.0 ,-5.2 ,-5.4 ,-5.6 ,-5.6 ,-1.77E-05,-4.38E-10,1.28E-11,3.47E-07,2.37E-10,2.12E-01,,,488 ,520 ,,123 ,143 ,0.746 ,747 ,289 ,0.295 ,360 ,4 ,506 ,0.72 ,1 ,3 ,1 ,,51.3 ,4.3 ,,3.76 
7,S-FSL 5,487702,489701,1.462267 ,1.467651 ,1.473245 ,1.477782 ,1.479150 ,1.481382 ,1.482822 ,1.484099 ,1.485344 ,1.485689 ,1.486010 ,1.487428 ,1.487490 ,1.489147 ,1.492285 ,1.492673 ,1.495479 ,1.495964 ,1.498983 ,1.504063 ,70.2 ,70.1 ,70.23 ,70.04 ,0.00694 ,0.006941 ,0.006984 ,0.006194 ,0.002522 ,0.002146 ,0.003803 ,0.008474 ,0.003679 ,0.003019 ,0.008099 ,0.006539 ,0.003458 ,0.003526 ,0.011390 ,0.8924 ,0.3633 ,0.3092 ,0.5479 ,1.2209 ,0.5300 ,0.4350 ,1.1668 ,0.9363 ,0.4951 ,0.5049 ,1.6309 ,0.0162 ,0.0023 ,0.0020 ,0.0022 ,0.0299 ,1.17447043E+00,1.40056154E-02,1.19272435E+00,8.41855181E-03,-5.81790767E-02,1.29599726E+02,,,,,,,300 ,,265 ,304 ,277 ,0.00 ,0.00 ,0.00 ,0.130 ,0.430 ,0.730 ,0.890 ,0.961 ,0.984 ,0.992 ,0.995 ,0.995 ,0.998 ,0.998 ,0.999 ,0.999 ,0.999 ,0.999 ,0.999 ,0.999 ,0.999 ,0.999 ,0.999 ,0.999 ,0.999 ,0.999 ,0.999 ,0.998 ,0.998 ,0.982 ,0.992 ,0.985 ,0.971 ,0.880 ,0.870 ,-1.3 ,-1.2 ,-1.1 ,-1.1 ,-1.0 ,-0.8 ,-1.1 ,-1.0 ,-0.9 ,-0.9 ,-0.7 ,-0.5 ,-1.1 ,-1.0 ,-0.9 ,-0.9 ,-0.7 ,-0.5 ,-1.0 ,-0.9 ,-0.9 ,-0.8 ,-0.6 ,-0.4 ,-0.9 ,-0.9 ,-0.8 ,-0.7 ,-0.6 ,-0.3 ,-0.8 ,-0.7 ,-0.6 ,-0.5 ,-0.4 ,-0.1 ,-0.6 ,-0.5 ,-0.4 ,-0.3 ,-0.2 ,0.1 ,-6.33E-06,1.80E-08,-5.04E-12,3.30E-07,2.62E-10,2.08E-01,457 ,491 ,500 ,568 ,679 ,90 ,95 ,1.007 ,623 ,254 ,0.227 ,520 ,5 ,111 ,2.87 ,3 ,4 ,1 ,2 ,3.0 ,2.0 ,,2.46 
8,S-BSL 7,516641,518639,1.488994 ,1.494621 ,1.500504 ,1.505364 ,1.506862 ,1.509347 ,1.510973 ,1.512428 ,1.513855 ,1.514251 ,1.514621 ,1.516258 ,1.516330 ,1.518251 ,1.521905 ,1.522358 ,1.525645 ,1.526214 ,1.529768 ,1.535785 ,64.1 ,63.9 ,64.14 ,63.93 ,0.00805 ,0.008050 ,0.008107 ,0.006993 ,0.002882 ,0.002475 ,0.004396 ,0.009884 ,0.004309 ,0.003554 ,0.009571 ,0.007389 ,0.004000 ,0.004107 ,0.013427 ,0.8687 ,0.3580 ,0.3075 ,0.5461 ,1.2278 ,0.5353 ,0.4415 ,1.1889 ,0.9114 ,0.4934 ,0.5066 ,1.6562 ,0.0211 ,0.0044 ,-0.0037 ,-0.0024 ,0.0010 ,1.15150190E+00,1.18583612E-01,1.26301359E+00,1.05984130E-02,-1.18225190E-02,1.29617662E+02,,,,,,,330 ,,285 ,323 ,289 ,0.00 ,0.08 ,0.07 ,,0.080 ,0.310 ,0.580 ,0.770 ,0.880 ,0.940 ,0.968 ,0.984 ,0.991 ,0.991 ,0.996 ,0.997 ,0.996 ,0.995 ,0.995 ,0.996 ,0.996 ,0.998 ,0.997 ,0.997 ,0.998 ,0.998 ,0.997 ,0.996 ,0.995 ,0.982 ,0.991 ,0.980 ,0.961 ,0.890 ,0.850 ,2.1 ,2.1 ,2.2 ,2.2 ,2.3 ,2.4 ,2.3 ,2.4 ,2.5 ,2.6 ,2.6 ,2.7 ,2.3 ,2.4 ,2.5 ,2.6 ,2.7 ,2.7 ,2.4 ,2.5 ,2.6 ,2.7 ,2.8 ,2.9 ,2.5 ,2.6 ,2.7 ,2.8 ,2.9 ,3.0 ,2.7 ,2.8 ,3.0 ,3.1 ,3.2 ,3.3 ,3.0 ,3.1 ,3.2 ,3.3 ,3.5 ,3.6 ,1.70E-06,1.43E-08,-4.27E-11,4.08E-07,6.74E-10,2.01E-01,532 ,563 ,576 ,625 ,718 ,72 ,86 ,1.130 ,800 ,332 ,0.205 ,570 ,6 ,94 ,2.79 ,2 ,1 ,1 ,2 ,1.0 ,2.0 ,,2.52 
9,S-BSM 2,607568,610565,1.578742 ,1.583738 ,1.589132 ,1.593977 ,1.595610 ,1.598494 ,1.600482 ,1.602313 ,1.604144 ,1.604658 ,1.605138 ,1.607284 ,1.607379 ,1.609927 ,1.614835 ,1.615448 ,1.619918 ,1.620697 ,1.625582 ,1.633941 ,56.8 ,56.5 ,56.81 ,56.53 ,0.01069 ,0.010691 ,0.010790 ,0.008534 ,0.003662 ,0.003235 ,0.005783 ,0.013318 ,0.005862 ,0.004885 ,0.013244 ,0.009048 ,0.005269 ,0.005521 ,0.018493 ,0.7982 ,0.3425 ,0.3026 ,0.5409 ,1.2457 ,0.5483 ,0.4569 ,1.2388 ,0.8386 ,0.4883 ,0.5117 ,1.7139 ,-0.0150 ,-0.0022 ,-0.0010 ,-0.0013 ,-0.0105 ,8.67168676E-01,6.72848343E-01,1.18456107E+00,3.69311003E-03,1.81652804E-02,1.32376147E+02,,,,,,,350 ,,300 ,343 ,310 ,0.00 ,0.26 ,0.25 ,,,,0.040 ,0.270 ,0.570 ,0.770 ,0.880 ,0.941 ,0.967 ,0.981 ,0.987 ,0.991 ,0.991 ,0.990 ,0.991 ,0.993 ,0.995 ,0.997 ,0.997 ,0.996 ,0.998 ,0.999 ,0.998 ,0.998 ,0.998 ,0.994 ,0.997 ,0.992 ,0.984 ,0.951 ,0.890 ,3.1 ,3.2 ,3.3 ,3.4 ,3.4 ,3.5 ,3.5 ,3.6 ,3.7 ,3.8 ,3.9 ,4.0 ,3.6 ,3.7 ,3.7 ,3.8 ,3.9 ,4.0 ,3.7 ,3.8 ,3.9 ,4.0 ,4.1 ,4.2 ,3.8 ,3.9 ,4.0 ,4.1 ,4.3 ,4.4 ,4.2 ,4.3 ,4.4 ,4.5 ,4.7 ,4.8 ,4.5 ,4.7 ,4.8 ,4.9 ,5.1 ,5.2 ,3.43E-06,1.37E-08,-3.45E-11,5.05E-07,5.49E-10,2.03E-01,612 ,643 ,654 ,690 ,778 ,65 ,74 ,0.802 ,780 ,309 ,0.264 ,560 ,6 ,133 ,2.26 ,1 ,3 ,2 ,,5.2 ,2.2 ,,3.53 
10,S-BSM10,623570,625568,1.592707 ,1.598090 ,1.603863 ,1.608983 ,1.610689 ,1.613679 ,1.615730 ,1.617611 ,1.619489 ,1.620015 ,1.620507 ,1.622702 ,1.622799 ,1.625401 ,1.630405 ,1.631029 ,1.635578 ,1.636369 ,1.641329 ,1.649797 ,57.0 ,56.8 ,57.05 ,56.78 ,0.01092 ,0.010916 ,0.011014 ,0.008800 ,0.003759 ,0.003310 ,0.005912 ,0.013570 ,0.005964 ,0.004960 ,0.013428 ,0.009326 ,0.005386 ,0.005628 ,0.018768 ,0.8062 ,0.3444 ,0.3032 ,0.5416 ,1.2431 ,0.5464 ,0.4544 ,1.2301 ,0.8467 ,0.4890 ,0.5110 ,1.7040 ,-0.0082 ,-0.0006 ,-0.0031 ,-0.0028 ,-0.0172 ,9.45443081E-01,6.43237376E-01,1.17752968E+00,1.57263798E-02,1.61924066E-03,1.21361748E+02,,,,,,,350 ,,305 ,345 ,309 ,0.00 ,0.17 ,0.15 ,,,,0.080 ,0.310 ,0.570 ,0.750 ,0.860 ,0.929 ,0.962 ,0.977 ,0.986 ,0.991 ,0.994 ,0.995 ,0.996 ,0.997 ,0.998 ,0.998 ,0.998 ,0.997 ,0.998 ,0.998 ,0.998 ,0.997 ,0.997 ,0.990 ,0.993 ,0.985 ,0.971 ,0.913 ,0.820 ,2.0 ,2.1 ,2.2 ,2.2 ,2.3 ,2.4 ,2.4 ,2.5 ,2.6 ,2.6 ,2.7 ,2.8 ,2.4 ,2.5 ,2.6 ,2.7 ,2.8 ,2.8 ,2.5 ,2.6 ,2.7 ,2.8 ,2.9 ,3.0 ,2.6 ,2.7 ,2.8 ,2.9 ,3.0 ,3.1 ,3.0 ,3.1 ,3.2 ,3.3 ,3.4 ,3.5 ,3.3 ,3.4 ,3.5 ,3.6 ,3.8 ,3.9 ,1.16E-06,1.34E-08,-3.75E-11,4.33E-07,3.86E-10,2.13E-01,622 ,650 ,668 ,709 ,773 ,65 ,76 ,0.822 ,835 ,330 ,0.266 ,550 ,6 ,142 ,1.88 ,1 ,3 ,2 ,,51.2 ,1.0 ,,3.60 
11,S-BSM14,603607,605604,1.573000 ,1.578797 ,1.584908 ,1.590128 ,1.591804 ,1.594671 ,1.596597 ,1.598346 ,1.600079 ,1.600562 ,1.601014 ,1.603023 ,1.603112 ,1.605484 ,1.610024 ,1.610589 ,1.614696 ,1.615409 ,1.619870 ,1.627452 ,60.7 ,60.4 ,60.64 ,60.39 ,0.00994 ,0.009945 ,0.010027 ,0.008275 ,0.003482 ,0.003033 ,0.005405 ,0.012297 ,0.005385 ,0.004461 ,0.012043 ,0.008758 ,0.004922 ,0.005105 ,0.016863 ,0.8321 ,0.3501 ,0.3050 ,0.5435 ,1.2365 ,0.5415 ,0.4486 ,1.2110 ,0.8734 ,0.4909 ,0.5091 ,1.6818 ,0.0009 ,0.0007 ,-0.0023 ,-0.0019 ,-0.0062 ,1.28286270E+00,2.47647429E-01,1.10383999E+00,1.22902399E-02,-6.13142361E-03,1.06883378E+02,,,,,,,350 ,,295 ,339 ,306 ,0.00 ,0.19 ,0.20 ,,,,0.170 ,0.450 ,0.680 ,0.820 ,0.906 ,0.948 ,0.968 ,0.980 ,0.987 ,0.991 ,0.994 ,0.994 ,0.995 ,0.996 ,0.997 ,0.998 ,0.998 ,0.998 ,0.998 ,0.999 ,0.998 ,0.998 ,0.998 ,0.990 ,0.995 ,0.988 ,0.976 ,0.919 ,0.810 ,2.5 ,2.5 ,2.6 ,2.6 ,2.7 ,2.7 ,2.7 ,2.8 ,2.9 ,2.9 ,3.0 ,3.1 ,2.7 ,2.8 ,2.9 ,3.0 ,3.1 ,3.1 ,2.8 ,2.9 ,3.0 ,3.1 ,3.2 ,3.3 ,2.9 ,3.0 ,3.1 ,3.2 ,3.3 ,3.4 ,3.1 ,3.3 ,3.4 ,3.5 ,3.6 ,3.8 ,3.4 ,3.5 ,3.7 ,3.8 ,4.0 ,4.1 ,2.13E-06,1.22E-08,-3.98E-11,3.47E-07,7.94E-10,2.30E-01,614 ,641 ,663 ,698 ,757 ,62 ,73 ,0.891 ,849 ,338 ,0.257 ,570 ,6 ,131 ,2.01 ,1 ,4 ,3 ,,51.2 ,2.2 ,,3.43 
12,S-BSM15,623582,626579,1.592358 ,1.597974 ,1.603995 ,1.609268 ,1.610998 ,1.613994 ,1.616030 ,1.617889 ,1.619739 ,1.620257 ,1.620740 ,1.622897 ,1.622992 ,1.625545 ,1.630450 ,1.631062 ,1.635521 ,1.636296 ,1.641162 ,1.649482 ,58.2 ,57.9 ,58.16 ,57.89 ,0.01071 ,0.010711 ,0.010805 ,0.008741 ,0.003709 ,0.003253 ,0.005806 ,0.013304 ,0.005846 ,0.004866 ,0.013186 ,0.009259 ,0.005288 ,0.005517 ,0.018420 ,0.8161 ,0.3463 ,0.3037 ,0.5421 ,1.2421 ,0.5458 ,0.4543 ,1.2311 ,0.8569 ,0.4894 ,0.5106 ,1.7048 ,-0.0035 ,-0.0001 ,-0.0018 ,-0.0016 ,-0.0069 ,9.53128328E-01,6.37613977E-01,1.65245647E+00,3.87638985E-03,1.85094632E-02,1.59442367E+02,,,,,,,360 ,,320 ,357 ,327 ,0.00 ,0.32 ,0.30 ,,,,,,0.130 ,0.440 ,0.700 ,0.850 ,0.926 ,0.959 ,0.976 ,0.985 ,0.991 ,0.992 ,0.994 ,0.995 ,0.997 ,0.998 ,0.997 ,0.997 ,0.998 ,0.998 ,0.998 ,0.998 ,0.998 ,0.991 ,0.994 ,0.987 ,0.973 ,0.918 ,0.810 ,1.3 ,1.4 ,1.4 ,1.5 ,1.6 ,1.6 ,1.6 ,1.7 ,1.8 ,1.9 ,2.0 ,2.1 ,1.6 ,1.7 ,1.8 ,1.9 ,2.0 ,2.1 ,1.7 ,1.8 ,1.9 ,2.0 ,2.1 ,2.2 ,1.8 ,1.9 ,2.0 ,2.2 ,2.3 ,2.4 ,2.1 ,2.2 ,2.4 ,2.5 ,2.6 ,2.8 ,2.4 ,2.5 ,2.7 ,2.8 ,3.0 ,3.1 ,-3.24E-07,1.31E-08,-3.71E-11,4.21E-07,6.87E-10,2.07E-01,615 ,639 ,658 ,685 ,746 ,65 ,78 ,0.845 ,854 ,338 ,0.265 ,560 ,6 ,133 ,1.80 ,2 ,4 ,2 ,3 ,52.2 ,3.2 ,,3.60 
13,S-BSM16,620603,623601,1.589567 ,1.595450 ,1.601678 ,1.607023 ,1.608745 ,1.611695 ,1.613681 ,1.615486 ,1.617276 ,1.617775 ,1.618242 ,1.620319 ,1.620411 ,1.622865 ,1.627566 ,1.628151 ,1.632410 ,1.633150 ,1.637782 ,1.645670 ,60.3 ,60.1 ,60.29 ,60.03 ,0.01029 ,0.010290 ,0.010376 ,0.008531 ,0.003595 ,0.003135 ,0.005589 ,0.012739 ,0.005584 ,0.004632 ,0.012520 ,0.009030 ,0.005090 ,0.005286 ,0.017519 ,0.8291 ,0.3494 ,0.3047 ,0.5431 ,1.2380 ,0.5427 ,0.4501 ,1.2167 ,0.8703 ,0.4906 ,0.5094 ,1.6884 ,-0.0005 ,0.0004 ,-0.0015 ,-0.0012 ,-0.0035 ,1.14490383E+00,4.39563911E-01,1.27688079E+00,1.37034916E-02,-1.86514205E-03,1.19535585E+02,,,,,,,350 ,,305 ,346 ,312 ,0.00 ,0.28 ,0.23 ,,,,0.010 ,0.180 ,0.490 ,0.720 ,0.850 ,0.924 ,0.959 ,0.976 ,0.984 ,0.989 ,0.992 ,0.993 ,0.994 ,0.996 ,0.997 ,0.999 ,0.998 ,0.997 ,0.998 ,0.999 ,0.999 ,0.999 ,0.999 ,0.992 ,0.995 ,0.987 ,0.972 ,0.911 ,0.790 ,1.2 ,1.2 ,1.3 ,1.4 ,1.4 ,1.6 ,1.4 ,1.5 ,1.6 ,1.7 ,1.8 ,1.9 ,1.5 ,1.6 ,1.6 ,1.7 ,1.8 ,1.9 ,1.6 ,1.7 ,1.8 ,1.9 ,2.0 ,2.1 ,1.7 ,1.8 ,1.9 ,2.0 ,2.1 ,2.2 ,1.9 ,2.1 ,2.2 ,2.3 ,2.4 ,2.5 ,2.2 ,2.3 ,2.5 ,2.6 ,2.7 ,2.9 ,-5.59E-07,1.35E-08,-3.47E-11,4.00E-07,5.04E-10,2.01E-01,606 ,634 ,657 ,689 ,738 ,67 ,76 ,0.835 ,878 ,348 ,0.262 ,570 ,6 ,146 ,1.81 ,3 ,5 ,2 ,3 ,53.2 ,4.2 ,,3.59 
14,S-BSM18,639554,641551,1.607787 ,1.613142 ,1.618917 ,1.624110 ,1.625863 ,1.628964 ,1.631105 ,1.633078 ,1.635051 ,1.635605 ,1.636123 ,1.638437 ,1.638539 ,1.641287 ,1.646582 ,1.647243 ,1.652067 ,1.652906 ,1.658177 ,1.667197 ,55.4 ,55.1 ,55.38 ,55.10 ,0.01153 ,0.011531 ,0.011638 ,0.009188 ,0.003946 ,0.003488 ,0.006236 ,0.014367 ,0.006324 ,0.005271 ,0.014291 ,0.009742 ,0.005682 ,0.005956 ,0.019954 ,0.7968 ,0.3422 ,0.3025 ,0.5408 ,1.2459 ,0.5484 ,0.4571 ,1.2394 ,0.8371 ,0.4882 ,0.5118 ,1.7146 ,-0.0097 ,-0.0008 ,-0.0038 ,-0.0035 ,-0.0219 ,9.27886025E-01,7.08858526E-01,1.18610897E+00,4.17549199E-03,1.84691838E-02,1.22210416E+02,,,,,,,350 ,,305 ,345 ,309 ,0.00 ,0.21 ,0.22 ,,,,0.080 ,0.310 ,0.570 ,0.750 ,0.860 ,0.929 ,0.961 ,0.977 ,0.985 ,0.990 ,0.993 ,0.994 ,0.995 ,0.996 ,0.997 ,0.998 ,0.998 ,0.998 ,0.998 ,0.998 ,0.998 ,0.997 ,0.997 ,0.993 ,0.994 ,0.986 ,0.973 ,0.924 ,0.840 ,1.8 ,1.8 ,1.9 ,1.9 ,2.0 ,2.1 ,2.2 ,2.3 ,2.4 ,2.4 ,2.5 ,2.6 ,2.3 ,2.3 ,2.4 ,2.5 ,2.5 ,2.6 ,2.4 ,2.4 ,2.5 ,2.6 ,2.7 ,2.8 ,2.5 ,2.6 ,2.7 ,2.8 ,2.9 ,2.9 ,2.9 ,3.0 ,3.1 ,3.2 ,3.3 ,3.4 ,3.2 ,3.3 ,3.4 ,3.5 ,3.7 ,3.8 ,3.50E-07,1.22E-08,-3.26E-11,5.94E-07,6.22E-10,1.41E-01,567 ,600 ,613 ,655 ,717 ,70 ,84 ,0.815 ,885 ,349 ,0.268 ,570 ,6 ,159 ,1.79 ,1 ,3 ,2 ,,51.2 ,2.0 ,,3.69 
15,S-BSM25,658509,662506,1.626133 ,1.631451 ,1.637266 ,1.642641 ,1.644504 ,1.647850 ,1.650192 ,1.652366 ,1.654553 ,1.655168 ,1.655744 ,1.658327 ,1.658441 ,1.661522 ,1.667495 ,1.668244 ,1.673732 ,1.674691 ,1.680740 ,1.691207 ,50.9 ,50.6 ,50.88 ,50.59 ,0.01294 ,0.012942 ,0.013076 ,0.010049 ,0.004361 ,0.003888 ,0.006969 ,0.016250 ,0.007196 ,0.006049 ,0.016516 ,0.010664 ,0.006354 ,0.006722 ,0.022963 ,0.7765 ,0.3370 ,0.3004 ,0.5385 ,1.2556 ,0.5560 ,0.4674 ,1.2762 ,0.8155 ,0.4859 ,0.5141 ,1.7561 ,-0.0089 ,-0.0005 ,-0.0034 ,-0.0031 ,-0.0228 ,1.34814257E+00,3.47530319E-01,1.38798368E+00,6.95364366E-03,2.77863478E-02,1.42138122E+02,,,,,,,375 ,,330 ,367 ,331 ,0.00 ,0.71 ,0.70 ,,,,,,0.030 ,0.190 ,0.480 ,0.710 ,0.840 ,0.910 ,0.945 ,0.964 ,0.980 ,0.984 ,0.988 ,0.991 ,0.994 ,0.996 ,0.995 ,0.995 ,0.996 ,0.997 ,0.997 ,0.996 ,0.997 ,0.995 ,0.995 ,0.989 ,0.980 ,0.947 ,0.870 ,3.4 ,3.5 ,3.6 ,3.6 ,3.7 ,3.8 ,3.8 ,3.9 ,4.0 ,4.1 ,4.2 ,4.2 ,3.9 ,3.9 ,4.0 ,4.1 ,4.2 ,4.3 ,4.0 ,4.1 ,4.2 ,4.3 ,4.4 ,4.5 ,4.2 ,4.3 ,4.4 ,4.5 ,4.6 ,4.7 ,4.7 ,4.8 ,4.9 ,5.0 ,5.1 ,5.2 ,5.1 ,5.3 ,5.4 ,5.5 ,5.7 ,5.8 ,3.67E-06,1.31E-08,-3.66E-11,4.35E-07,3.40E-10,2.71E-01,605 ,630 ,638 ,686 ,760 ,68 ,82 ,0.891 ,951 ,374 ,0.272 ,560 ,6 ,123 ,2.08 ,1 ,2 ,2 ,,5.2 ,1.0 ,,3.50 
16,S-BSM28,618498,621495,1.586525 ,1.591726 ,1.597396 ,1.602601 ,1.604393 ,1.607600 ,1.609839 ,1.611916 ,1.614005 ,1.614593 ,1.615144 ,1.617613 ,1.617722 ,1.620671 ,1.626406 ,1.627127 ,1.632424 ,1.633354 ,1.639236 ,1.649533 ,49.8 ,49.5 ,49.81 ,49.52 ,0.01240 ,0.012401 ,0.012534 ,0.009612 ,0.004166 ,0.003717 ,0.006666 ,0.015632 ,0.006948 ,0.005882 ,0.016179 ,0.010200 ,0.006078 ,0.006456 ,0.022406 ,0.7751 ,0.3359 ,0.2997 ,0.5375 ,1.2605 ,0.5603 ,0.4743 ,1.3047 ,0.8138 ,0.4849 ,0.5151 ,1.7876 ,-0.0053 ,-0.0003 ,-0.0008 ,-0.0006 ,-0.0032 ,1.43822841E+00,1.28100017E-01,1.34355530E+00,8.59779750E-03,4.08617854E-02,1.43709890E+02,,,,,,,385 ,,340 ,375 ,341 ,0.00 ,1.01 ,1.02 ,,,,,,,0.020 ,0.240 ,0.540 ,0.740 ,0.850 ,0.918 ,0.950 ,0.975 ,0.982 ,0.987 ,0.990 ,0.993 ,0.997 ,0.996 ,0.996 ,0.997 ,0.997 ,0.997 ,0.996 ,0.996 ,0.994 ,0.995 ,0.988 ,0.978 ,0.944 ,0.880 ,0.5 ,0.6 ,0.7 ,0.7 ,0.8 ,0.8 ,0.9 ,1.0 ,1.1 ,1.1 ,1.2 ,1.3 ,1.0 ,1.0 ,1.1 ,1.2 ,1.2 ,1.3 ,1.1 ,1.2 ,1.2 ,1.3 ,1.4 ,1.5 ,1.3 ,1.4 ,1.5 ,1.5 ,1.6 ,1.7 ,1.7 ,1.8 ,1.9 ,2.0 ,2.1 ,2.2 ,2.1 ,2.3 ,2.4 ,2.5 ,2.6 ,2.8 ,-2.01E-06,1.24E-08,-3.72E-11,4.79E-07,4.64E-10,2.64E-01,530 ,559 ,578 ,618 ,680 ,84 ,96 ,0.878 ,853 ,339 ,0.258 ,540 ,5 ,168 ,2.05 ,2 ,3 ,3 ,,51.2 ,3.0 ,,3.23 
17,S-BSM71,649530,651527,1.616566 ,1.622049 ,1.627986 ,1.633359 ,1.635184 ,1.638422 ,1.640665 ,1.642737 ,1.644815 ,1.645399 ,1.645945 ,1.648390 ,1.648498 ,1.651410 ,1.657046 ,1.657752 ,1.662927 ,1.663831 ,1.669537 ,1.679430 ,53.0 ,52.7 ,53.02 ,52.73 ,0.01223 ,0.012231 ,0.012353 ,0.009631 ,0.004150 ,0.003683 ,0.006595 ,0.015333 ,0.006785 ,0.005706 ,0.015599 ,0.010215 ,0.006011 ,0.006342 ,0.021678 ,0.7874 ,0.3393 ,0.3011 ,0.5392 ,1.2536 ,0.5547 ,0.4665 ,1.2754 ,0.8269 ,0.4866 ,0.5134 ,1.7549 ,-0.0080 ,-0.0008 ,-0.0010 ,-0.0010 ,-0.0057 ,1.50847885E+00,1.58099826E-01,1.36815368E+00,8.12769076E-03,3.54200898E-02,1.36110038E+02,,,,,,,375 ,,335 ,366 ,337 ,0.00 ,0.59 ,0.55 ,,,,,,,0.150 ,0.470 ,0.720 ,0.860 ,0.926 ,0.958 ,0.973 ,0.985 ,0.988 ,0.990 ,0.993 ,0.995 ,0.998 ,0.997 ,0.996 ,0.997 ,0.998 ,0.998 ,0.997 ,0.997 ,0.993 ,0.993 ,0.985 ,0.972 ,0.925 ,0.820 ,1.3 ,1.2 ,1.3 ,1.4 ,1.5 ,1.6 ,1.5 ,1.6 ,1.8 ,2.0 ,2.2 ,2.5 ,1.6 ,1.6 ,1.8 ,2.0 ,2.2 ,2.5 ,1.7 ,1.8 ,1.9 ,2.1 ,2.4 ,2.7 ,1.8 ,1.9 ,2.1 ,2.3 ,2.6 ,2.9 ,2.1 ,2.3 ,2.5 ,2.8 ,3.1 ,3.5 ,2.6 ,2.7 ,3.0 ,3.2 ,3.5 ,3.9 ,-8.87E-07,1.45E-08,2.75E-12,6.65E-07,1.72E-09,1.46E-01,607 ,635 ,651 ,687 ,737 ,71 ,83 ,0.773 ,862 ,339 ,0.273 ,560 ,6 ,173 ,1.81 ,1 ,4 ,2 ,3 ,53.2 ,4.0 ,,3.74 
18,S-BSM81,640601,643599,1.603848 ,1.611382 ,1.619168 ,1.625552 ,1.627518 ,1.630785 ,1.632926 ,1.634845 ,1.636728 ,1.637252 ,1.637740 ,1.639904 ,1.639999 ,1.642540 ,1.647381 ,1.647982 ,1.652345 ,1.653102 ,1.657832 ,1.665863 ,60.1 ,59.9 ,60.08 ,59.88 ,0.01065 ,0.010653 ,0.010730 ,0.009210 ,0.003802 ,0.003271 ,0.005812 ,0.013103 ,0.005721 ,0.004730 ,0.012761 ,0.009734 ,0.005288 ,0.005442 ,0.017881 ,0.8645 ,0.3569 ,0.3070 ,0.5456 ,1.2300 ,0.5370 ,0.4440 ,1.1979 ,0.9072 ,0.4928 ,0.5072 ,1.6664 ,0.0359 ,0.0082 ,-0.0100 ,-0.0073 ,-0.0240 ,9.96356844E-01,6.51392837E-01,1.22432622E+00,1.44821587E-02,1.54826389E-03,8.99818604E+01,,,,,,,370 ,,305 ,358 ,303 ,0.00 ,0.55 ,0.49 ,,0.010 ,0.030 ,0.100 ,0.210 ,0.380 ,0.560 ,0.710 ,0.820 ,0.890 ,0.934 ,0.957 ,0.970 ,0.981 ,0.985 ,0.989 ,0.992 ,0.995 ,0.995 ,0.992 ,0.993 ,0.995 ,0.997 ,0.997 ,0.996 ,0.996 ,0.993 ,0.994 ,0.985 ,0.961 ,0.870 ,0.610 ,2.8 ,2.9 ,3.0 ,3.2 ,3.2 ,3.2 ,3.1 ,3.2 ,3.3 ,3.5 ,3.6 ,3.7 ,3.1 ,3.2 ,3.4 ,3.5 ,3.6 ,3.7 ,3.3 ,3.4 ,3.5 ,3.6 ,3.7 ,3.8 ,3.3 ,3.5 ,3.6 ,3.7 ,3.9 ,4.0 ,3.6 ,3.7 ,3.9 ,4.0 ,4.2 ,4.4 ,3.8 ,4.0 ,4.2 ,4.3 ,4.5 ,4.7 ,2.81E-06,1.37E-08,-4.03E-11,3.96E-07,7.56E-10,1.82E-01,604 ,624 ,653 ,679 ,721 ,58 ,72 ,1.001 ,1057 ,416 ,0.271 ,660 ,7 ,84 ,2.00 ,4 ,4 ,3 ,,53.0 ,4.0 ,,3.06 
19,S-NSL 3,518590,520586,1.492729 ,1.497466 ,1.502520 ,1.506916 ,1.508350 ,1.510826 ,1.512504 ,1.514034 ,1.515556 ,1.515981 ,1.516379 ,1.518151 ,1.518229 ,1.520326 ,1.524354 ,1.524856 ,1.528518 ,1.529155 ,1.533151 ,1.539987 ,59.0 ,58.6 ,58.90 ,58.63 ,0.00879 ,0.008798 ,0.008875 ,0.007206 ,0.003052 ,0.002673 ,0.004770 ,0.010926 ,0.004801 ,0.003996 ,0.010832 ,0.007631 ,0.004345 ,0.004530 ,0.015131 ,0.8190 ,0.3469 ,0.3038 ,0.5422 ,1.2419 ,0.5457 ,0.4542 ,1.2312 ,0.8598 ,0.4896 ,0.5104 ,1.7049 ,-0.0040 ,-0.0004 ,-0.0005 ,-0.0005 ,-0.0006 ,8.82514764E-01,3.89271907E-01,1.10693448E+00,4.64504582E-03,2.00551397E-02,1.36234339E+02,,,,,,,340 ,,310 ,340 ,317 ,0.00 ,0.09 ,0.06 ,,,,,0.150 ,0.530 ,0.800 ,0.924 ,0.968 ,0.984 ,0.990 ,0.995 ,0.997 ,0.997 ,0.997 ,0.997 ,0.998 ,0.998 ,0.999 ,0.999 ,0.998 ,0.998 ,0.998 ,0.998 ,0.997 ,0.997 ,0.992 ,0.991 ,0.968 ,0.930 ,0.860 ,0.810 ,0.3 ,0.3 ,0.3 ,0.3 ,0.3 ,0.3 ,0.6 ,0.6 ,0.6 ,0.6 ,0.6 ,0.6 ,0.6 ,0.6 ,0.6 ,0.6 ,0.7 ,0.7 ,0.7 ,0.7 ,0.7 ,0.7 ,0.8 ,0.8 ,0.8 ,0.8 ,0.9 ,0.9 ,0.9 ,1.0 ,1.1 ,1.1 ,1.2 ,1.2 ,1.3 ,1.3 ,1.4 ,1.4 ,1.5 ,1.6 ,1.6 ,1.7 ,-2.94E-06,1.06E-08,-3.57E-11,4.22E-07,5.70E-10,2.49E-01,455 ,492 ,500 ,553 ,668 ,90 ,110 ,1.026 ,700 ,288 ,0.217 ,510 ,5 ,111 ,2.60 ,3 ,1 ,1 ,,1.0 ,1.0 ,,2.48 
20,S-NSL36,517524,520522,1.490037 ,1.495009 ,1.500335 ,1.505014 ,1.506557 ,1.509244 ,1.511079 ,1.512763 ,1.514444 ,1.514916 ,1.515357 ,1.517330 ,1.517417 ,1.519765 ,1.524313 ,1.524884 ,1.529071 ,1.529804 ,1.534439 ,1.542519 ,52.4 ,52.2 ,52.43 ,52.14 ,0.00987 ,0.009869 ,0.009968 ,0.007887 ,0.003365 ,0.002973 ,0.005321 ,0.012387 ,0.005491 ,0.004635 ,0.012715 ,0.008359 ,0.004849 ,0.005119 ,0.017635 ,0.7992 ,0.3410 ,0.3012 ,0.5392 ,1.2551 ,0.5564 ,0.4697 ,1.2884 ,0.8386 ,0.4865 ,0.5135 ,1.7692 ,0.0065 ,0.0016 ,-0.0007 ,-0.0002 ,0.0024 ,1.09666153E+00,1.68990073E-01,1.20580827E+00,6.67491123E-03,3.36095450E-02,1.41668738E+02,,,,,,,360 ,,335 ,360 ,337 ,0.00 ,0.22 ,0.20 ,,,,,,,0.180 ,0.570 ,0.810 ,0.917 ,0.960 ,0.980 ,0.989 ,0.995 ,0.996 ,0.997 ,0.998 ,0.998 ,0.999 ,0.999 ,0.998 ,0.998 ,0.999 ,0.998 ,0.998 ,0.998 ,0.996 ,0.994 ,0.978 ,0.950 ,0.890 ,0.860 ,1.8 ,1.8 ,1.8 ,1.9 ,1.9 ,1.9 ,2.2 ,2.2 ,2.2 ,2.3 ,2.3 ,2.3 ,2.2 ,2.2 ,2.3 ,2.3 ,2.3 ,2.3 ,2.3 ,2.3 ,2.4 ,2.4 ,2.5 ,2.5 ,2.5 ,2.5 ,2.6 ,2.6 ,2.7 ,2.7 ,2.8 ,2.9 ,2.9 ,3.0 ,3.1 ,3.1 ,3.2 ,3.3 ,3.3 ,3.4 ,3.5 ,3.6 ,6.73E-07,1.17E-08,-4.11E-11,5.17E-07,5.13E-10,2.41E-01,429 ,465 ,464 ,522 ,655 ,80 ,93 ,1.089 ,640 ,281 ,0.139 ,480 ,5 ,103 ,2.82 ,1 ,1 ,1 ,,1.0 ,1.0 ,B,2.46 
21,S-BAL 2,571508,574505,1.542397 ,1.547207 ,1.552441 ,1.557224 ,1.558863 ,1.561790 ,1.563829 ,1.565717 ,1.567616 ,1.568149 ,1.568649 ,1.570890 ,1.570989 ,1.573663 ,1.578856 ,1.579508 ,1.584298 ,1.585137 ,1.590445 ,1.599717 ,50.8 ,50.5 ,50.80 ,50.50 ,0.01124 ,0.011240 ,0.011359 ,0.008753 ,0.003787 ,0.003373 ,0.006047 ,0.014148 ,0.006281 ,0.005308 ,0.014580 ,0.009286 ,0.005514 ,0.005845 ,0.020209 ,0.7787 ,0.3369 ,0.3001 ,0.5380 ,1.2587 ,0.5588 ,0.4722 ,1.2972 ,0.8175 ,0.4854 ,0.5146 ,1.7791 ,-0.0063 ,-0.0005 ,-0.0005 ,-0.0005 ,-0.0024 ,1.30923813E+00,1.14137353E-01,1.17882259E+00,8.38873953E-03,3.99436485E-02,1.40257892E+02,,,,,,,370 ,,335 ,363 ,339 ,0.00 ,0.33 ,0.34 ,,,,,,,0.100 ,0.470 ,0.760 ,0.890 ,0.947 ,0.971 ,0.983 ,0.992 ,0.993 ,0.995 ,0.996 ,0.997 ,0.998 ,0.998 ,0.998 ,0.998 ,0.998 ,0.998 ,0.997 ,0.997 ,0.992 ,0.992 ,0.976 ,0.951 ,0.890 ,0.840 ,-0.7 ,-0.7 ,-0.6 ,-0.6 ,-0.6 ,-0.5 ,-0.3 ,-0.3 ,-0.2 ,-0.2 ,-0.1 ,-0.1 ,-0.3 ,-0.3 ,-0.2 ,-0.2 ,-0.1 ,-0.1 ,-0.2 ,-0.1 ,-0.1 ,0.0 ,0.1 ,0.1 ,0.0 ,0.0 ,0.1 ,0.2 ,0.2 ,0.3 ,0.4 ,0.4 ,0.5 ,0.6 ,0.7 ,0.8 ,0.7 ,0.8 ,0.9 ,1.1 ,1.2 ,1.3 ,-4.92E-06,1.14E-08,-3.59E-11,5.24E-07,7.01E-10,2.47E-01,492 ,525 ,540 ,582 ,663 ,91 ,109 ,0.901 ,727 ,292 ,0.245 ,510 ,5 ,163 ,2.32 ,1 ,1 ,3 ,,1.0 ,1.0 ,,2.89 
22,S-BAL 3,571530,574527,1.543615 ,1.548310 ,1.553410 ,1.558059 ,1.559649 ,1.562482 ,1.564452 ,1.566275 ,1.568105 ,1.568619 ,1.569100 ,1.571256 ,1.571351 ,1.573920 ,1.578895 ,1.579519 ,1.584088 ,1.584887 ,1.589928 ,1.598671 ,53.0 ,52.7 ,52.95 ,52.65 ,0.01079 ,0.010790 ,0.010900 ,0.008456 ,0.003653 ,0.003246 ,0.005815 ,0.013536 ,0.005992 ,0.005041 ,0.013784 ,0.008970 ,0.005301 ,0.005599 ,0.019152 ,0.7837 ,0.3386 ,0.3008 ,0.5389 ,1.2545 ,0.5553 ,0.4672 ,1.2775 ,0.8229 ,0.4863 ,0.5137 ,1.7571 ,-0.0114 ,-0.0015 ,-0.0003 ,-0.0005 ,-0.0041 ,1.29366890E+00,1.32440252E-01,1.10197293E+00,8.00367962E-03,3.54711196E-02,1.34517431E+02,,,,,,,360 ,,330 ,358 ,332 ,0.00 ,0.24 ,0.25 ,,,,,,0.010 ,0.260 ,0.630 ,0.840 ,0.928 ,0.963 ,0.979 ,0.988 ,0.994 ,0.994 ,0.995 ,0.996 ,0.997 ,0.998 ,0.998 ,0.998 ,0.998 ,0.998 ,0.998 ,0.997 ,0.996 ,0.991 ,0.990 ,0.972 ,0.945 ,0.880 ,0.830 ,-1.0 ,-1.0 ,-1.0 ,-1.0 ,-1.0 ,-1.0 ,-0.8 ,-0.7 ,-0.7 ,-0.7 ,-0.7 ,-0.6 ,-0.7 ,-0.7 ,-0.7 ,-0.6 ,-0.6 ,-0.6 ,-0.6 ,-0.6 ,-0.6 ,-0.5 ,-0.5 ,-0.4 ,-0.5 ,-0.4 ,-0.4 ,-0.3 ,-0.3 ,-0.2 ,-0.1 ,-0.1 ,0.0 ,0.1 ,0.1 ,0.2 ,0.2 ,0.3 ,0.4 ,0.5 ,0.5 ,0.6 ,-5.70E-06,1.05E-08,-3.78E-11,4.40E-07,5.55E-10,2.62E-01,483 ,516 ,531 ,573 ,652 ,95 ,111 ,0.864 ,719 ,288 ,0.249 ,510 ,5 ,172 ,2.18 ,2 ,3 ,2 ,,1.2 ,1.0 ,,2.98 
23,S-BAL12,540595,542592,1.513584 ,1.518477 ,1.523703 ,1.528254 ,1.529738 ,1.532301 ,1.534038 ,1.535621 ,1.537194 ,1.537634 ,1.538045 ,1.539875 ,1.539956 ,1.542121 ,1.546275 ,1.546792 ,1.550561 ,1.551216 ,1.555321 ,1.562323 ,59.5 ,59.2 ,59.46 ,59.20 ,0.00908 ,0.009081 ,0.009158 ,0.007456 ,0.003156 ,0.002762 ,0.004927 ,0.011260 ,0.004941 ,0.004105 ,0.011107 ,0.007896 ,0.004487 ,0.004671 ,0.015531 ,0.8211 ,0.3475 ,0.3042 ,0.5426 ,1.2400 ,0.5441 ,0.4520 ,1.2231 ,0.8622 ,0.4900 ,0.5100 ,1.6959 ,-0.0046 ,-0.0005 ,-0.0012 ,-0.0012 ,-0.0040 ,7.14605258E-01,6.21993289E-01,1.22537681E+00,3.01763913E-03,1.66505450E-02,1.43506314E+02,,,,,,,330 ,,300 ,330 ,301 ,0.00 ,0.09 ,0.06 ,,,0.020 ,0.230 ,0.570 ,0.800 ,0.914 ,0.959 ,0.979 ,0.989 ,0.992 ,0.995 ,0.997 ,0.997 ,0.997 ,0.997 ,0.998 ,0.999 ,0.999 ,0.999 ,0.998 ,0.999 ,0.999 ,0.999 ,0.999 ,0.999 ,0.993 ,0.995 ,0.983 ,0.966 ,0.920 ,0.890 ,1.4 ,1.4 ,1.4 ,1.4 ,1.4 ,1.4 ,1.7 ,1.7 ,1.7 ,1.7 ,1.7 ,1.8 ,1.8 ,1.8 ,1.8 ,1.8 ,1.8 ,1.8 ,1.8 ,1.9 ,1.9 ,1.9 ,1.9 ,1.9 ,2.0 ,2.0 ,2.0 ,2.0 ,2.1 ,2.1 ,2.3 ,2.3 ,2.3 ,2.4 ,2.4 ,2.4 ,2.6 ,2.6 ,2.7 ,2.7 ,2.8 ,2.8 ,-3.77E-07,1.04E-08,-3.79E-11,4.41E-07,4.08E-10,2.32E-01,432 ,468 ,478 ,527 ,624 ,86 ,102 ,0.982 ,710 ,306 ,0.161 ,520 ,5 ,105 ,2.60 ,1 ,1 ,1 ,,1.0 ,2.0 ,,2.75 
24,S-BAL14,569563,571561,1.540496 ,1.545650 ,1.551164 ,1.556011 ,1.557611 ,1.560398 ,1.562299 ,1.564039 ,1.565775 ,1.566261 ,1.566715 ,1.568742 ,1.568832 ,1.571237 ,1.575867 ,1.576446 ,1.580670 ,1.581406 ,1.586035 ,1.594001 ,56.3 ,56.1 ,56.36 ,56.09 ,0.01010 ,0.010092 ,0.010185 ,0.008164 ,0.003476 ,0.003057 ,0.005462 ,0.012574 ,0.005539 ,0.004629 ,0.012595 ,0.008650 ,0.004976 ,0.005209 ,0.017555 ,0.8090 ,0.3444 ,0.3029 ,0.5412 ,1.2459 ,0.5489 ,0.4587 ,1.2480 ,0.8493 ,0.4886 ,0.5114 ,1.7236 ,-0.0021 ,0.0002 ,-0.0018 ,-0.0014 ,-0.0051 ,1.27553696E+00,1.46083393E-01,1.16754699E+00,7.49692359E-03,3.10421530E-02,1.28947092E+02,,,,,,,360 ,,325 ,354 ,329 ,0.00 ,0.26 ,0.24 ,,,,,,0.090 ,0.440 ,0.740 ,0.880 ,0.946 ,0.970 ,0.983 ,0.989 ,0.992 ,0.993 ,0.994 ,0.995 ,0.997 ,0.998 ,0.998 ,0.997 ,0.998 ,0.998 ,0.998 ,0.997 ,0.997 ,0.989 ,0.993 ,0.983 ,0.967 ,0.914 ,0.860 ,1.2 ,1.2 ,1.3 ,1.3 ,1.4 ,1.4 ,1.5 ,1.5 ,1.6 ,1.7 ,1.7 ,1.8 ,1.5 ,1.6 ,1.6 ,1.7 ,1.8 ,1.8 ,1.6 ,1.7 ,1.7 ,1.8 ,1.8 ,1.9 ,1.8 ,1.8 ,1.9 ,2.0 ,2.0 ,2.1 ,2.1 ,2.2 ,2.2 ,2.3 ,2.4 ,2.5 ,2.4 ,2.5 ,2.6 ,2.7 ,2.8 ,2.9 ,-5.94E-07,1.27E-08,-3.65E-11,3.93E-07,3.72E-10,2.60E-01,533 ,562 ,580 ,622 ,700 ,80 ,93 ,0.967 ,811 ,327 ,0.240 ,570 ,6 ,134 ,2.32 ,2 ,1 ,2 ,3 ,1.0 ,2.0 ,,2.89 
25,S-BAL35,589612,591609,1.559587 ,1.565309 ,1.571343 ,1.576483 ,1.578127 ,1.580927 ,1.582804 ,1.584505 ,1.586188 ,1.586657 ,1.587095 ,1.589044 ,1.589130 ,1.591429 ,1.595824 ,1.596371 ,1.600344 ,1.601034 ,1.605348 ,1.612681 ,61.2 ,60.9 ,61.14 ,60.88 ,0.00963 ,0.009636 ,0.009714 ,0.008061 ,0.003384 ,0.002942 ,0.005241 ,0.011904 ,0.005210 ,0.004314 ,0.011647 ,0.008530 ,0.004772 ,0.004942 ,0.016310 ,0.8366 ,0.3512 ,0.3053 ,0.5439 ,1.2354 ,0.5407 ,0.4477 ,1.2087 ,0.8781 ,0.4912 ,0.5088 ,1.6790 ,0.0030 ,0.0012 ,-0.0024 ,-0.0018 ,-0.0044 ,9.41357273E-01,5.46174895E-01,1.16168917E+00,1.40333996E-02,9.06635683E-04,1.14163758E+02,,,,,,,345 ,,300 ,339 ,303 ,0.00 ,0.17 ,0.15 ,,,0.010 ,0.160 ,0.430 ,0.670 ,0.820 ,0.904 ,0.949 ,0.972 ,0.983 ,0.989 ,0.993 ,0.995 ,0.995 ,0.996 ,0.997 ,0.998 ,0.999 ,0.998 ,0.998 ,0.999 ,0.999 ,0.998 ,0.998 ,0.998 ,0.984 ,0.994 ,0.987 ,0.972 ,0.890 ,0.800 ,2.9 ,3.0 ,3.2 ,3.3 ,3.5 ,3.6 ,3.1 ,3.3 ,3.5 ,3.6 ,3.8 ,3.9 ,3.1 ,3.3 ,3.5 ,3.6 ,3.8 ,4.0 ,3.3 ,3.4 ,3.6 ,3.8 ,3.9 ,4.1 ,3.4 ,3.5 ,3.7 ,3.9 ,4.1 ,4.2 ,3.6 ,3.8 ,4.0 ,4.2 ,4.4 ,4.5 ,3.9 ,4.1 ,4.3 ,4.5 ,4.7 ,4.9 ,3.66E-06,1.79E-08,-4.21E-11,3.12E-07,3.55E-10,2.54E-01,619 ,646 ,669 ,709 ,768 ,57 ,67 ,0.915 ,832 ,333 ,0.250 ,590 ,6 ,115 ,2.15 ,2 ,3 ,2 ,3 ,4.2 ,1.0 ,,3.31 
26,S-BAL41,564607,566604,1.535298 ,1.540832 ,1.546668 ,1.551635 ,1.553222 ,1.555926 ,1.557736 ,1.559377 ,1.561001 ,1.561453 ,1.561876 ,1.563756 ,1.563839 ,1.566056 ,1.570295 ,1.570822 ,1.574652 ,1.575316 ,1.579471 ,1.586524 ,60.7 ,60.4 ,60.67 ,60.42 ,0.00929 ,0.009294 ,0.009369 ,0.007779 ,0.003265 ,0.002838 ,0.005055 ,0.011477 ,0.005021 ,0.004155 ,0.011208 ,0.008231 ,0.004603 ,0.004766 ,0.015702 ,0.8370 ,0.3513 ,0.3054 ,0.5439 ,1.2349 ,0.5402 ,0.4471 ,1.2059 ,0.8785 ,0.4913 ,0.5087 ,1.6760 ,0.0057 ,0.0019 ,-0.0038 ,-0.0031 ,-0.0111 ,1.24344200E+00,1.66301104E-01,1.10586114E+00,1.16396708E-02,-8.90464938E-03,1.14111220E+02,,,,,,,340 ,,295 ,336 ,300 ,0.00 ,0.20 ,0.14 ,,,0.050 ,0.250 ,0.510 ,0.720 ,0.850 ,0.925 ,0.960 ,0.978 ,0.985 ,0.990 ,0.993 ,0.994 ,0.994 ,0.995 ,0.997 ,0.998 ,0.999 ,0.998 ,0.997 ,0.998 ,0.998 ,0.998 ,0.997 ,0.997 ,0.987 ,0.993 ,0.984 ,0.971 ,0.908 ,0.830 ,2.1 ,2.1 ,2.1 ,2.1 ,2.2 ,2.2 ,2.3 ,2.3 ,2.4 ,2.5 ,2.5 ,2.6 ,2.3 ,2.3 ,2.4 ,2.5 ,2.5 ,2.6 ,2.4 ,2.4 ,2.5 ,2.6 ,2.7 ,2.7 ,2.5 ,2.6 ,2.7 ,2.7 ,2.8 ,2.9 ,2.8 ,2.9 ,3.0 ,3.1 ,3.2 ,3.2 ,3.0 ,3.2 ,3.3 ,3.4 ,3.5 ,3.6 ,1.27E-06,1.20E-08,-4.09E-11,3.60E-07,6.17E-10,2.54E-01,486 ,521 ,541 ,577 ,644 ,75 ,91 ,1.043 ,890 ,358 ,0.242 ,600 ,6 ,122 ,2.32 ,2 ,3 ,2 ,3 ,51.2 ,3.0 ,,2.78 
27,S-BAL42,583594,585591,1.554629 ,1.559924 ,1.565571 ,1.570481 ,1.572083 ,1.574851 ,1.576726 ,1.578437 ,1.580139 ,1.580614 ,1.581058 ,1.583039 ,1.583126 ,1.585468 ,1.589960 ,1.590519 ,1.594590 ,1.595297 ,1.599721 ,1.607243 ,59.4 ,59.1 ,59.38 ,59.11 ,0.00982 ,0.009821 ,0.009905 ,0.008056 ,0.003413 ,0.002987 ,0.005329 ,0.012171 ,0.005337 ,0.004424 ,0.011946 ,0.008531 ,0.004854 ,0.005051 ,0.016724 ,0.8203 ,0.3475 ,0.3041 ,0.5426 ,1.2393 ,0.5434 ,0.4505 ,1.2164 ,0.8613 ,0.4901 ,0.5099 ,1.6884 ,-0.0050 ,-0.0004 ,-0.0021 ,-0.0020 ,-0.0114 ,1.39570615E+00,7.18505070E-02,1.27129267E+00,1.12218843E-02,-2.52117422E-02,1.34497860E+02,,,,,,,340 ,,290 ,335 ,292 ,0.00 ,0.16 ,0.14 ,,0.030 ,0.150 ,0.360 ,0.580 ,0.750 ,0.860 ,0.932 ,0.964 ,0.979 ,0.986 ,0.991 ,0.993 ,0.995 ,0.995 ,0.996 ,0.997 ,0.998 ,0.999 ,0.998 ,0.998 ,0.998 ,0.998 ,0.997 ,0.997 ,0.997 ,0.987 ,0.994 ,0.985 ,0.973 ,0.917 ,0.860 ,2.9 ,2.9 ,3.0 ,3.0 ,3.0 ,3.1 ,3.2 ,3.3 ,3.3 ,3.4 ,3.4 ,3.5 ,3.2 ,3.3 ,3.3 ,3.4 ,3.4 ,3.5 ,3.3 ,3.4 ,3.4 ,3.5 ,3.6 ,3.7 ,3.5 ,3.5 ,3.6 ,3.7 ,3.7 ,3.8 ,3.8 ,3.8 ,3.9 ,4.0 ,4.1 ,4.2 ,4.0 ,4.1 ,4.2 ,4.3 ,4.4 ,4.5 ,2.92E-06,1.21E-08,-3.34E-11,4.43E-07,5.78E-10,1.95E-01,503 ,534 ,550 ,588 ,672 ,66 ,76 ,0.974 ,847 ,340 ,0.246 ,570 ,6 ,117 ,2.20 ,1 ,2 ,1 ,2 ,1.2 ,1.0 ,,3.19 
28,S-BAM 4,606437,609434,1.573512 ,1.578498 ,1.584017 ,1.589263 ,1.591127 ,1.594533 ,1.596950 ,1.599214 ,1.601507 ,1.602155 ,1.602763 ,1.605498 ,1.605620 ,1.608909 ,1.615364 ,1.616181 ,1.622224 ,1.623291 ,1.630102 ,1.642283 ,43.7 ,43.4 ,43.70 ,43.41 ,0.01385 ,0.013857 ,0.014026 ,0.010380 ,0.004557 ,0.004113 ,0.007402 ,0.017671 ,0.007927 ,0.006811 ,0.018992 ,0.011028 ,0.006754 ,0.007272 ,0.026102 ,0.7491 ,0.3289 ,0.2968 ,0.5342 ,1.2752 ,0.5721 ,0.4915 ,1.3706 ,0.7863 ,0.4815 ,0.5185 ,1.8610 ,-0.0026 ,0.0001 ,0.0012 ,0.0013 ,0.0115 ,1.41059317E+00,1.11201306E-01,1.34148939E+00,9.63312192E-03,4.98778210E-02,1.52237696E+02,,,,,,,380 ,,345 ,375 ,350 ,0.00 ,0.69 ,0.65 ,,,,,,,,0.060 ,0.410 ,0.720 ,0.870 ,0.938 ,0.965 ,0.986 ,0.991 ,0.991 ,0.993 ,0.995 ,0.998 ,0.997 ,0.996 ,0.997 ,0.999 ,0.998 ,0.998 ,0.998 ,0.995 ,0.994 ,0.980 ,0.962 ,0.919 ,0.890 ,0.6 ,0.7 ,0.7 ,0.8 ,0.8 ,0.9 ,1.0 ,1.1 ,1.1 ,1.2 ,1.3 ,1.4 ,1.0 ,1.1 ,1.2 ,1.2 ,1.3 ,1.4 ,1.2 ,1.3 ,1.3 ,1.4 ,1.5 ,1.6 ,1.4 ,1.5 ,1.6 ,1.7 ,1.8 ,1.9 ,1.9 ,2.0 ,2.1 ,2.2 ,2.4 ,2.5 ,2.4 ,2.6 ,2.7 ,2.9 ,3.0 ,3.2 ,-1.96E-06,1.25E-08,-3.24E-11,5.00E-07,6.02E-10,2.88E-01,548 ,577 ,599 ,641 ,722 ,84 ,97 ,0.931 ,762 ,306 ,0.244 ,520 ,5 ,151 ,2.41 ,1 ,1 ,1 ,2 ,1.0 ,1.0 ,,2.91 
29,S-BAM12,639449,643446,1.604797 ,1.610398 ,1.616533 ,1.622234 ,1.624221 ,1.627808 ,1.630332 ,1.632682 ,1.635057 ,1.635726 ,1.636354 ,1.639175 ,1.639300 ,1.642684 ,1.649304 ,1.650140 ,1.656313 ,1.657401 ,1.664330 ,1.676645 ,44.9 ,44.6 ,44.87 ,44.59 ,0.01424 ,0.014247 ,0.014414 ,0.010836 ,0.004725 ,0.004243 ,0.007627 ,0.018101 ,0.008097 ,0.006929 ,0.019244 ,0.011505 ,0.006958 ,0.007456 ,0.026505 ,0.7606 ,0.3316 ,0.2978 ,0.5353 ,1.2705 ,0.5683 ,0.4863 ,1.3507 ,0.7982 ,0.4827 ,0.5173 ,1.8388 ,0.0034 ,0.0014 ,-0.0010 ,-0.0006 ,0.0014 ,1.50161605E+00,1.26987445E-01,1.43544052E+00,9.40761826E-03,4.72602195E-02,1.41666499E+02,,,,,,,385 ,,345 ,374 ,348 ,0.00 ,0.93 ,0.93 ,,,,,,,,0.130 ,0.490 ,0.750 ,0.870 ,0.928 ,0.955 ,0.977 ,0.983 ,0.987 ,0.990 ,0.993 ,0.997 ,0.996 ,0.996 ,0.997 ,0.998 ,0.998 ,0.998 ,0.998 ,0.992 ,0.995 ,0.987 ,0.976 ,0.932 ,0.860 ,2.3 ,2.3 ,2.3 ,2.4 ,2.4 ,2.4 ,2.6 ,2.7 ,2.7 ,2.8 ,2.8 ,2.9 ,2.7 ,2.7 ,2.8 ,2.8 ,2.9 ,2.9 ,2.8 ,2.9 ,3.0 ,3.0 ,3.1 ,3.1 ,3.0 ,3.1 ,3.2 ,3.3 ,3.3 ,3.4 ,3.5 ,3.6 ,3.7 ,3.8 ,3.9 ,4.0 ,4.1 ,4.2 ,4.3 ,4.5 ,4.6 ,4.7 ,1.32E-06,1.09E-08,-4.03E-11,4.22E-07,5.30E-10,3.01E-01,565 ,592 ,608 ,645 ,717 ,76 ,91 ,0.954 ,904 ,361 ,0.253 ,550 ,6 ,144 ,2.30 ,1 ,1 ,2 ,,3.2 ,1.0 ,,3.18 
30,S-BAH10,670473,673470,1.635456 ,1.641080 ,1.647222 ,1.652929 ,1.654922 ,1.658521 ,1.661053 ,1.663410 ,1.665788 ,1.666457 ,1.667086 ,1.669904 ,1.670029 ,1.673402 ,1.679974 ,1.680802 ,1.686888 ,1.687957 ,1.694731 ,1.706627 ,47.3 ,47.0 ,47.23 ,46.94 ,0.01418 ,0.014186 ,0.014345 ,0.010866 ,0.004735 ,0.004241 ,0.007614 ,0.017928 ,0.007983 ,0.006774 ,0.018670 ,0.011535 ,0.006945 ,0.007400 ,0.025825 ,0.7660 ,0.3338 ,0.2990 ,0.5367 ,1.2638 ,0.5627 ,0.4775 ,1.3161 ,0.8041 ,0.4841 ,0.5159 ,1.8003 ,-0.0023 ,0.0007 ,-0.0028 ,-0.0024 ,-0.0134 ,1.59034337E+00,1.38464579E-01,1.21988043E+00,9.32734340E-03,4.27498654E-02,1.19251777E+02,,,,,,,390 ,,340 ,378 ,342 ,0.00 ,1.25 ,1.25 ,,,,,,,0.010 ,0.190 ,0.480 ,0.700 ,0.830 ,0.902 ,0.939 ,0.969 ,0.979 ,0.984 ,0.989 ,0.993 ,0.997 ,0.996 ,0.996 ,0.997 ,0.998 ,0.997 ,0.997 ,0.998 ,0.996 ,0.996 ,0.991 ,0.981 ,0.949 ,0.850 ,3.4 ,3.5 ,3.5 ,3.6 ,3.6 ,3.7 ,3.9 ,3.9 ,4.0 ,4.1 ,4.2 ,4.2 ,3.9 ,4.0 ,4.1 ,4.1 ,4.2 ,4.3 ,4.1 ,4.1 ,4.2 ,4.3 ,4.4 ,4.5 ,4.3 ,4.4 ,4.5 ,4.6 ,4.7 ,4.8 ,4.8 ,4.9 ,5.0 ,5.2 ,5.3 ,5.4 ,5.3 ,5.5 ,5.6 ,5.7 ,5.9 ,6.0 ,3.39E-06,1.19E-08,-3.43E-11,5.18E-07,5.64E-10,2.61E-01,584 ,612 ,623 ,669 ,734 ,68 ,80 ,0.902 ,962 ,378 ,0.273 ,560 ,6 ,127 ,2.12 ,1 ,3 ,2 ,,51.2 ,1.0 ,,3.48
