Repository: dinosauria123/Koko

This directory contains glass data, test plate data, etc. that
are needed by the Koko Optical Design Software

This file is needed to test for the presence of the data
directory - DO NOT REMOVE.

File: Libs/Glass_Data/Ohara/Ohara_low_Tg_20190718_6.csv
,,,,REFRACTIVE INDICES,,,,REFRACTIVE INDICES,,,,REFRACTIVE INDICES,,,,REFRACTIVE INDICES,,,,REFRACTIVE INDICES,,,,ABBE,,ABBE,,DISPERSIONS,,,PARTIAL DISPERSIONS,,,,,,PARTIAL DISPERSIONS,,,,,,RELATIVE PARTIAL DISPERSIONS,,,,,,RELATIVE PARTIAL DISPERSIONS,,,,,,Deviation of Relative Partial Dispesions,,,,,CONSTANTS  OF DISPERSION FORMULA (Sellmeier),,,,,,CONSTANTS  OF DISPERSION FORMULA (Cauchy),,,,,,COLORING,,,INTERNAL  TRANSMISSION COLORING,,CCI,,,INTERNAL  TRANSMISSION  (τ／10mm Thick) ,,,,,,,,,INTERNAL  TRANSMISSION  (τ／10mm Thick) ,,,,,,,,INTERNAL  TRANSMISSION  (τ／10mm Thick) ,,,,,,,,INTERNAL  TRANSMISSION  (τ／10mm Thick) ,,,,,,,dn/dT  relative   (10-6 / ℃),,,,,,dn/dT  relative   (10-6 / ℃),,,,,,dn/dT  relative   (10-6 / ℃),,,,,,dn/dT  relative   (10-6 / ℃),,,,,,dn/dT  relative   (10-6 / ℃),,,,,,dn/dT  relative   (10-6 / ℃),,,,,,dn/dT  relative   (10-6 / ℃),,,,,,Constants of dn/dT,,,,,,Thermal Properties,,,,,CTEα(10-7/℃),,Conductivity,Mechanical  Properties,,,,,,,Chemical  Properties,,,,,,Bubble Grp,Spec. Gravity,Remarks
,Glass ,Code(d),Code(e),n2325,n1970,n1530,n1129,nt,ns,nA',nr,nC,nC',nHe-Ne,nD,nd,ne,nF,nF',nHe-Cd,ng,nh,ni,νd,νe,νd,νe,nF-nC,nF-nC,nF'-nC',nC-nt,nC-nA',nd-nC,ne-nC,ng-nd,ng-nF,nh-ng,ni-ng,nC'-nt,ne-nC',nF'-ne,ni-nF',"θC,t","θC,A'","θd,C","θe,C","θg,d","θg,F","θh,g","θi,g","θ'C',t","θ'e,C'","θ'F',e","θ'i,F'","ΔθC,t","ΔθC,A'","Δθg,d","Δθg,F","Δθi,g",A1,A2,A3,B1,B2,B3,A0,A1,A2,A3,A4,A5,λ80,(λ70),λ5,λ0.80,λ0.05,B,G,R,280,290,300,310,320,330,340,350,360,370,380,390,400,420,440,460,480,500,550,600,650,700,800,900,1000,1200,1400,1600,1800,2000,2200,2400,t(-40~-20),t(-20~0),t(0~20),t(20~40),t(40~60),t(60~80),C'(-40~-20),C'(-20~0),C'(0~20),C'(20~40),C'(40~60),C'(60~80),He-Ne(-40~-20),He-Ne(20~0),He-Ne(0~20),He-Ne(20~40),He-Ne(40~60),He-Ne(60~80),D(-40~-20),D(-20~0),D(0~20),D(20~40),D(40~60),D(60~80),e(-40~-20),e(-20~0),e(0~20),e(20~40),e(40~60),e(60~80),F'(-40~-20),F'(-20~0),F'(0~20),F'(20~40),F'(40~60),F'(60~80),g(-40~-20),g(-20~0),g(0~20),g(20~40),g(40~60),g(60~80), D0, D1, D2, E0, E1,λTK,StP（℃）,AP（℃）,Tg（℃）,At（℃）,SP（℃）,(-30~+70),(100~300),k(W/(m･K)),Young's (E) ,Rigidity (G),Poisson's(σ),Knoop (Hk),Group,Abrasion(Aa),β,RW(P),RA(P),W(S)max,W(S)min,SR,PR,B,d,
1,L-BSL 7,516641,518638,1.488101 ,1.494043 ,1.500201 ,1.505230 ,1.506765 ,1.509296 ,1.510942 ,1.512410 ,1.513846 ,1.514244 ,1.514615 ,1.516258 ,1.516330 ,1.518253 ,1.521906 ,1.522358 ,1.525637 ,1.526204 ,1.529748 ,1.535745 ,64.1 ,63.8 ,64.06 ,63.87 ,0.00806 ,0.008060 ,0.008114 ,0.007081 ,0.002904 ,0.002484 ,0.004407 ,0.009874 ,0.004298 ,0.003544 ,0.009541 ,0.007479 ,0.004009 ,0.004105 ,0.013387 ,0.8785 ,0.3603 ,0.3082 ,0.5468 ,1.2251 ,0.5333 ,0.4397 ,1.1837 ,0.9217 ,0.4941 ,0.5059 ,1.6499 ,0.0312 ,0.0068 ,-0.0066 ,-0.0045 ,-0.0049 ,9.17473918E-01,3.52687665E-01,1.05579788E+00,5.27701411E-03,1.70809497E-02,1.04302583E+02,,,,,,,330 ,,295 ,326 ,299 ,0.00 ,0.08 ,0.09 ,,,0.080 ,0.400 ,0.710 ,0.870 ,0.942 ,0.973 ,0.986 ,0.992 ,0.994 ,0.996 ,0.997 ,0.997 ,0.997 ,0.997 ,0.998 ,0.999 ,0.999 ,0.999 ,0.999 ,0.999 ,0.999 ,0.999 ,0.999 ,0.999 ,0.974 ,0.994 ,0.988 ,0.974 ,0.870 ,0.800 ,4.0 ,4.1 ,4.1 ,4.2 ,4.3 ,4.4 ,4.3 ,4.4 ,4.5 ,4.6 ,4.7 ,4.7 ,4.3 ,4.4 ,4.5 ,4.6 ,4.7 ,4.8 ,4.4 ,4.5 ,4.6 ,4.7 ,4.8 ,4.9 ,4.5 ,4.6 ,4.7 ,4.8 ,4.9 ,5.0 ,4.7 ,4.8 ,4.9 ,5.1 ,5.2 ,5.3 ,4.9 ,5.1 ,5.2 ,5.3 ,5.5 ,5.6 ,6.37E-06,1.48E-08,-4.17E-11,4.37E-07,7.14E-10,1.47E-01,464 ,488 ,498 ,549 ,630 ,58 ,71 ,1.169 ,793 ,327 ,0.214 ,560 ,6 ,69 ,2.93 ,2 ,1 ,3 ,,1.0 ,1.2 ,,2.38 ,
2,L-BAL35,589612,591609,1.557754 ,1.564073 ,1.570693 ,1.576220 ,1.577948 ,1.580845 ,1.582760 ,1.584482 ,1.586178 ,1.586650 ,1.587090 ,1.589044 ,1.589130 ,1.591428 ,1.595812 ,1.596356 ,1.600311 ,1.600997 ,1.605285 ,1.612564 ,61.2 ,60.9 ,61.15 ,60.93 ,0.00963 ,0.009634 ,0.009706 ,0.008230 ,0.003418 ,0.002952 ,0.005250 ,0.011867 ,0.005185 ,0.004288 ,0.011567 ,0.008702 ,0.004778 ,0.004928 ,0.016208 ,0.8543 ,0.3548 ,0.3064 ,0.5449 ,1.2318 ,0.5382 ,0.4451 ,1.2006 ,0.8966 ,0.4923 ,0.5077 ,1.6699 ,0.0207 ,0.0048 ,-0.0059 ,-0.0043 ,-0.0124 ,1.16262630E+00,3.25661051E-01,1.35132486E+00,1.25957437E-02,-3.26911050E-03,1.19214596E+02,,,,,,,345 ,,295 ,336 ,300 ,0.00 ,0.23 ,0.20 ,,,0.060 ,0.270 ,0.530 ,0.730 ,0.850 ,0.922 ,0.956 ,0.975 ,0.984 ,0.989 ,0.992 ,0.993 ,0.993 ,0.995 ,0.996 ,0.998 ,0.999 ,0.998 ,0.998 ,0.998 ,0.999 ,0.998 ,0.997 ,0.997 ,0.991 ,0.994 ,0.989 ,0.978 ,0.934 ,0.810 ,3.9 ,3.9 ,4.0 ,4.0 ,4.1 ,4.1 ,4.3 ,4.3 ,4.4 ,4.4 ,4.5 ,4.5 ,4.3 ,4.3 ,4.4 ,4.5 ,4.5 ,4.6 ,4.4 ,4.5 ,4.5 ,4.6 ,4.7 ,4.8 ,4.5 ,4.6 ,4.7 ,4.7 ,4.8 ,4.9 ,4.8 ,4.9 ,5.0 ,5.1 ,5.2 ,5.2 ,5.1 ,5.2 ,5.3 ,5.4 ,5.5 ,5.6 ,5.03E-06,1.22E-08,-3.81E-11,4.93E-07,5.76E-10,1.60E-01,489 ,520 ,527 ,567 ,619 ,66 ,81 ,1.126 ,1008 ,403 ,0.252 ,630 ,6 ,100 ,2.29 ,2 ,4 ,3 ,,52.2 ,3.2 ,,2.82 ,
3,L-BAL35P,592610,594608,1.560513 ,1.566873 ,1.573527 ,1.579081 ,1.580818 ,1.583734 ,1.585662 ,1.587397 ,1.589106 ,1.589581 ,1.590025 ,1.591994 ,1.592080 ,1.594396 ,1.598813 ,1.599362 ,1.603346 ,1.604037 ,1.608359 ,1.615697 ,61.0 ,60.8 ,61.00 ,60.77 ,0.00970 ,0.009707 ,0.009781 ,0.008288 ,0.003444 ,0.002974 ,0.005290 ,0.011957 ,0.005224 ,0.004322 ,0.011660 ,0.008763 ,0.004815 ,0.004966 ,0.016335 ,0.8538 ,0.3548 ,0.3064 ,0.5450 ,1.2318 ,0.5382 ,0.4452 ,1.2012 ,0.8959 ,0.4923 ,0.5077 ,1.6701 ,0.0209 ,0.0050 ,-0.0062 ,-0.0046 ,-0.0130 ,8.06742194E-01,6.90488648E-01,1.26477947E+00,1.48836231E-02,2.51943058E-03,1.11314570E+02,,,,,,,345 ,,295 ,336 ,300 ,0.00 ,0.23 ,0.20 ,,,0.060 ,0.270 ,0.530 ,0.730 ,0.850 ,0.922 ,0.956 ,0.975 ,0.984 ,0.989 ,0.992 ,0.993 ,0.993 ,0.995 ,0.996 ,0.998 ,0.999 ,0.998 ,0.998 ,0.998 ,0.999 ,0.998 ,0.997 ,0.997 ,0.991 ,0.994 ,0.989 ,0.978 ,0.934 ,0.810 ,3.9 ,3.9 ,4.0 ,4.0 ,4.1 ,4.1 ,4.3 ,4.3 ,4.4 ,4.4 ,4.5 ,4.5 ,4.3 ,4.3 ,4.4 ,4.5 ,4.5 ,4.6 ,4.4 ,4.5 ,4.5 ,4.6 ,4.7 ,4.8 ,4.5 ,4.6 ,4.7 ,4.7 ,4.8 ,4.9 ,4.8 ,4.9 ,5.0 ,5.1 ,5.2 ,5.2 ,5.1 ,5.2 ,5.3 ,5.4 ,5.5 ,5.6 ,5.03E-06,1.22E-08,-3.81E-11,4.93E-07,5.76E-10,1.60E-01,489 ,520 ,527 ,567 ,619 ,66 ,81 ,1.126 ,1008 ,403 ,0.252 ,630 ,6 ,100 ,2.29 ,2 ,4 ,3 ,,52.2 ,3.2 ,,2.82 ,
4,L-BAL42,583594,585591,1.554020 ,1.559488 ,1.565327 ,1.570378 ,1.572012 ,1.574817 ,1.576708 ,1.578428 ,1.580134 ,1.580611 ,1.581056 ,1.583038 ,1.583126 ,1.585468 ,1.589954 ,1.590512 ,1.594574 ,1.595279 ,1.599691 ,1.607189 ,59.4 ,59.1 ,59.38 ,59.13 ,0.00982 ,0.009820 ,0.009901 ,0.008122 ,0.003426 ,0.002992 ,0.005334 ,0.012153 ,0.005325 ,0.004412 ,0.011910 ,0.008599 ,0.004857 ,0.005044 ,0.016677 ,0.8271 ,0.3489 ,0.3047 ,0.5432 ,1.2376 ,0.5423 ,0.4493 ,1.2128 ,0.8685 ,0.4906 ,0.5094 ,1.6844 ,0.0018 ,0.0010 ,-0.0038 ,-0.0031 ,-0.0150 ,1.39528097E+00,7.25519520E-02,1.66335848E+00,1.11862030E-02,-2.46748575E-02,1.67717958E+02,,,,,,,340 ,,285 ,326 ,282 ,0.00 ,0.17 ,0.14 ,0.030 ,0.140 ,0.320 ,0.550 ,0.730 ,0.850 ,0.924 ,0.960 ,0.978 ,0.987 ,0.992 ,0.994 ,0.995 ,0.996 ,0.996 ,0.996 ,0.998 ,0.998 ,0.999 ,0.999 ,0.998 ,0.999 ,0.999 ,0.999 ,0.999 ,0.999 ,0.988 ,0.993 ,0.983 ,0.968 ,0.901 ,0.830 ,3.3 ,3.2 ,3.1 ,3.1 ,3.1 ,3.2 ,3.7 ,3.6 ,3.6 ,3.5 ,3.6 ,3.7 ,3.7 ,3.6 ,3.6 ,3.6 ,3.6 ,3.7 ,3.8 ,3.8 ,3.7 ,3.7 ,3.7 ,3.8 ,4.0 ,3.9 ,3.9 ,3.9 ,3.9 ,4.0 ,4.3 ,4.3 ,4.2 ,4.2 ,4.3 ,4.4 ,4.6 ,4.6 ,4.6 ,4.6 ,4.6 ,4.8 ,2.46E-06,9.17E-09,-3.83E-11,4.68E-07,4.90E-10,2.10E-01,467 ,494 ,506 ,538 ,607 ,72 ,88 ,1.028 ,891 ,357 ,0.247 ,590 ,6 ,113 ,2.19 ,1 ,3 ,1 ,2 ,5.2 ,2.0 ,B,3.05 ,
5,L-BAL42P,586592,588590,1.556715 ,1.562216 ,1.568060 ,1.573111 ,1.574748 ,1.577565 ,1.579468 ,1.581199 ,1.582917 ,1.583397 ,1.583845 ,1.585842 ,1.585930 ,1.588288 ,1.592807 ,1.593369 ,1.597462 ,1.598172 ,1.602623 ,1.610198 ,59.2 ,59.0 ,59.24 ,58.99 ,0.00989 ,0.009890 ,0.009972 ,0.008169 ,0.003449 ,0.003013 ,0.005371 ,0.012242 ,0.005365 ,0.004451 ,0.012026 ,0.008649 ,0.004891 ,0.005081 ,0.016829 ,0.8260 ,0.3487 ,0.3047 ,0.5431 ,1.2378 ,0.5425 ,0.4501 ,1.2160 ,0.8673 ,0.4905 ,0.5095 ,1.6876 ,0.0014 ,0.0010 ,-0.0039 ,-0.0031 ,-0.0130 ,8.81090017E-01,5.95038859E-01,1.22582098E+00,1.48496655E-02,1.63577371E-03,1.25113720E+02,,,,,,,340 ,,285 ,326 ,282 ,0.00 ,0.17 ,0.14 ,0.030 ,0.140 ,0.320 ,0.550 ,0.730 ,0.850 ,0.924 ,0.960 ,0.978 ,0.987 ,0.992 ,0.994 ,0.995 ,0.996 ,0.996 ,0.996 ,0.998 ,0.998 ,0.999 ,0.999 ,0.998 ,0.999 ,0.999 ,0.999 ,0.999 ,0.999 ,0.988 ,0.993 ,0.983 ,0.968 ,0.901 ,0.830 ,3.3 ,3.2 ,3.1 ,3.1 ,3.1 ,3.2 ,3.7 ,3.6 ,3.6 ,3.5 ,3.6 ,3.7 ,3.7 ,3.6 ,3.6 ,3.6 ,3.6 ,3.7 ,3.8 ,3.8 ,3.7 ,3.7 ,3.7 ,3.8 ,4.0 ,3.9 ,3.9 ,3.9 ,3.9 ,4.0 ,4.3 ,4.3 ,4.2 ,4.2 ,4.3 ,4.4 ,4.6 ,4.6 ,4.6 ,4.6 ,4.6 ,4.8 ,2.46E-06,9.17E-09,-3.83E-11,4.68E-07,4.90E-10,2.10E-01,467 ,494 ,506 ,538 ,607 ,72 ,88 ,1.028 ,891 ,357 ,0.247 ,590 ,6 ,113 ,2.19 ,1 ,3 ,1 ,2 ,5.2 ,2.0 ,B,3.05 ,
6,L-BAL43,586597,588594,1.556205 ,1.561848 ,1.567815 ,1.572932 ,1.574580 ,1.577403 ,1.579302 ,1.581027 ,1.582737 ,1.583214 ,1.583659 ,1.585642 ,1.585730 ,1.588070 ,1.592549 ,1.593106 ,1.597158 ,1.597862 ,1.602266 ,1.609762 ,59.7 ,59.4 ,59.70 ,59.45 ,0.00981 ,0.009812 ,0.009892 ,0.008157 ,0.003435 ,0.002993 ,0.005333 ,0.012132 ,0.005313 ,0.004404 ,0.011900 ,0.008634 ,0.004856 ,0.005036 ,0.016656 ,0.8313 ,0.3501 ,0.3050 ,0.5435 ,1.2364 ,0.5415 ,0.4488 ,1.2128 ,0.8728 ,0.4909 ,0.5091 ,1.6838 ,0.0045 ,0.0019 ,-0.0043 ,-0.0034 ,-0.0123 ,1.04745291E+00,4.28452873E-01,1.14111303E+00,5.63209756E-03,1.88321416E-02,1.14197069E+02,,,,,,,340 ,,285 ,328 ,289 ,0.00 ,0.10 ,0.10 ,,,0.290 ,0.510 ,0.700 ,0.830 ,0.906 ,0.949 ,0.971 ,0.983 ,0.988 ,0.990 ,0.996 ,0.997 ,0.996 ,0.998 ,0.999 ,0.999 ,0.999 ,0.999 ,0.999 ,0.999 ,0.999 ,0.999 ,0.999 ,0.999 ,0.993 ,0.997 ,0.988 ,0.975 ,0.914 ,0.840 ,3.2 ,3.1 ,3.1 ,3.0 ,3.0 ,3.2 ,3.5 ,3.5 ,3.5 ,3.5 ,3.5 ,3.6 ,3.6 ,3.6 ,3.6 ,3.5 ,3.5 ,3.7 ,3.7 ,3.7 ,3.7 ,3.6 ,3.6 ,3.8 ,3.8 ,3.8 ,3.8 ,3.8 ,3.8 ,4.0 ,4.1 ,4.2 ,4.2 ,4.1 ,4.2 ,4.4 ,4.5 ,4.5 ,4.5 ,4.5 ,4.6 ,4.7 ,3.03E-06,9.62E-09,-1.13E-11,4.90E-07,5.73E-10,1.99E-01,451 ,482 ,493 ,535 ,596 ,72 ,90 ,1.028 ,904 ,362 ,0.250 ,610 ,6 ,115 ,2.18 ,1 ,3 ,3 ,,51.4 ,2.0 ,,3.05 ,
7,L-TIM28,689310,695308,1.646320 ,1.651893 ,1.658323 ,1.665004 ,1.667564 ,1.672455 ,1.676053 ,1.679489 ,1.683026 ,1.684034 ,1.684982 ,1.689287 ,1.689480 ,1.694731 ,1.705251 ,1.706603 ,1.716740 ,1.718556 ,1.730345 ,,31.0 ,30.8 ,31.02 ,30.78 ,0.02222 ,0.022225 ,0.022569 ,0.015462 ,0.006973 ,0.006454 ,0.011705 ,0.029076 ,0.013305 ,0.011789 ,,0.016470 ,0.010697 ,0.011872 ,,0.6957 ,0.3137 ,0.2904 ,0.5267 ,1.3083 ,0.5987 ,0.5304 ,,0.7298 ,0.4740 ,0.5260 ,,0.0035 ,0.0003 ,0.0080 ,0.0074 ,,1.52780829E+00,2.32776367E-01,1.71638781E+00,1.14135883E-02,5.59068566E-02,1.71511800E+02,,,,,,,400 ,,355 ,379 ,352 ,0.00 ,1.29 ,1.27 ,,,,,,,,0.010 ,0.210 ,0.600 ,0.820 ,0.903 ,0.940 ,0.969 ,0.979 ,0.984 ,0.988 ,0.991 ,0.997 ,0.996 ,0.995 ,0.997 ,0.999 ,0.999 ,0.999 ,0.999 ,0.998 ,0.995 ,0.980 ,0.962 ,0.927 ,0.890 ,-1.1 ,-1.1 ,-1.2 ,-1.3 ,-1.4 ,-1.4 ,-0.2 ,-0.3 ,-0.3 ,-0.4 ,-0.4 ,-0.4 ,-0.2 ,-0.2 ,-0.2 ,-0.3 ,-0.3 ,-0.3 ,0.1 ,0.1 ,0.1 ,0.0 ,0.0 ,0.1 ,0.5 ,0.5 ,0.5 ,0.5 ,0.5 ,0.5 ,1.4 ,1.4 ,1.5 ,1.5 ,1.6 ,1.7 ,2.4 ,2.5 ,2.7 ,2.7 ,2.9 ,3.0 ,-6.17E-06,5.70E-09,-3.80E-11,9.99E-07,1.21E-09,2.60E-01,453 ,484 ,504 ,539 ,582 ,101 ,130 ,1.020 ,845 ,337 ,0.254 ,530 ,5 ,197 ,2.62 ,1 ,1 ,1 ,2 ,1.0 ,1.0 ,B,2.88 ,
8,L-TIM28P,695307,700304,1.650994 ,1.656529 ,1.662941 ,1.669656 ,1.672244 ,1.677203 ,1.680859 ,1.684355 ,1.687955 ,1.688981 ,1.689948 ,1.694333 ,1.694530 ,1.699883 ,1.710611 ,1.711990 ,1.722334 ,1.724187 ,1.736219 ,,30.7 ,30.4 ,30.66 ,30.42 ,0.02265 ,0.022656 ,0.023009 ,0.015711 ,0.007096 ,0.006575 ,0.011928 ,0.029657 ,0.013576 ,0.012032 ,,0.016737 ,0.010902 ,0.012107 ,,0.6935 ,0.3132 ,0.2902 ,0.5265 ,1.3090 ,0.5992 ,0.5311 ,,0.7274 ,0.4738 ,0.5262 ,,0.0030 ,0.0002 ,0.0080 ,0.0073 ,,1.53013396E+00,2.45362280E-01,1.78233031E+00,1.14236857E-02,5.55101852E-02,1.79074300E+02,,,,,,,400 ,,355 ,379 ,352 ,0.00 ,1.29 ,1.27 ,,,,,,,,0.010 ,0.210 ,0.600 ,0.820 ,0.903 ,0.940 ,0.969 ,0.979 ,0.984 ,0.988 ,0.991 ,0.997 ,0.996 ,0.995 ,0.997 ,0.999 ,0.999 ,0.999 ,0.999 ,0.998 ,0.995 ,0.980 ,0.962 ,0.927 ,0.890 ,-1.1 ,-1.1 ,-1.2 ,-1.3 ,-1.4 ,-1.4 ,-0.2 ,-0.3 ,-0.3 ,-0.4 ,-0.4 ,-0.4 ,-0.2 ,-0.2 ,-0.2 ,-0.3 ,-0.3 ,-0.3 ,0.1 ,0.1 ,0.1 ,0.0 ,0.0 ,0.1 ,0.5 ,0.5 ,0.5 ,0.5 ,0.5 ,0.5 ,1.4 ,1.4 ,1.5 ,1.5 ,1.6 ,1.7 ,2.4 ,2.5 ,2.7 ,2.7 ,2.9 ,3.0 ,-6.17E-06,5.70E-09,-3.80E-11,9.99E-07,1.21E-09,2.60E-01,453 ,484 ,504 ,539 ,582 ,101 ,130 ,1.02 ,845 ,337 ,0.254 ,530 ,5 ,197 ,2.62 ,1 ,1 ,1 ,2 ,1.0 ,1.0 ,B,2.88 ,
9,L-LAL13,694532,697529,1.657373 ,1.663920 ,1.670887 ,1.677023 ,1.679061 ,1.682627 ,1.685070 ,1.687312 ,1.689551 ,1.690178 ,1.690765 ,1.693384 ,1.693500 ,1.696607 ,1.702591 ,1.703338 ,1.708790 ,1.709739 ,1.715701 ,1.725918 ,53.2 ,52.9 ,53.18 ,52.93 ,0.01304 ,0.013040 ,0.013160 ,0.010490 ,0.004481 ,0.003949 ,0.007056 ,0.016239 ,0.007148 ,0.005962 ,0.016179 ,0.011117 ,0.006429 ,0.006731 ,0.022580 ,0.8044 ,0.3436 ,0.3028 ,0.5411 ,1.2453 ,0.5482 ,0.4572 ,1.2407 ,0.8448 ,0.4885 ,0.5115 ,1.7158 ,0.0082 ,0.0033 ,-0.0090 ,-0.0072 ,-0.0390 ,1.17776146E+00,6.34591345E-01,1.20435649E+00,5.57618243E-03,2.06821469E-02,9.96322776E+01,,,,,,,360 ,,285 ,346 ,288 ,0.00 ,0.35 ,0.32 ,0.010 ,0.060 ,0.150 ,0.280 ,0.450 ,0.610 ,0.740 ,0.840 ,0.913 ,0.949 ,0.969 ,0.979 ,0.984 ,0.989 ,0.991 ,0.993 ,0.995 ,0.997 ,0.998 ,0.997 ,0.997 ,0.998 ,0.999 ,0.999 ,0.999 ,0.999 ,0.996 ,0.995 ,0.988 ,0.969 ,0.918 ,0.720 ,2.5 ,2.5 ,2.5 ,2.5 ,2.5 ,2.5 ,3.0 ,3.0 ,3.0 ,3.1 ,3.1 ,3.1 ,3.0 ,3.0 ,3.1 ,3.1 ,3.1 ,3.2 ,3.1 ,3.2 ,3.2 ,3.3 ,3.3 ,3.3 ,3.3 ,3.4 ,3.4 ,3.5 ,3.5 ,3.6 ,3.8 ,3.8 ,3.9 ,4.0 ,4.0 ,4.1 ,4.2 ,4.3 ,4.3 ,4.4 ,4.5 ,4.6 ,1.27E-06,9.45E-09,-3.49E-11,5.82E-07,6.14E-10,1.92E-01,503 ,522 ,534 ,575 ,615 ,76 ,92 ,0.887 ,1078 ,419 ,0.285 ,620 ,6 ,115 ,1.91 ,1 ,4 ,2 ,,53.2 ,4.0 ,,3.69 ,
10,L-LAL15,693529,696527,1.654546 ,1.661891 ,1.669598 ,1.676205 ,1.678346 ,1.682033 ,1.684528 ,1.686803 ,1.689065 ,1.689697 ,1.690288 ,1.692923 ,1.693040 ,1.696160 ,1.702158 ,1.702907 ,1.708366 ,1.709316 ,1.715282 ,1.725505 ,52.9 ,52.7 ,52.93 ,52.70 ,0.01310 ,0.013093 ,0.013210 ,0.010719 ,0.004537 ,0.003975 ,0.007095 ,0.016276 ,0.007158 ,0.005966 ,0.016189 ,0.011351 ,0.006463 ,0.006747 ,0.022598 ,0.8187 ,0.3465 ,0.3036 ,0.5419 ,1.2431 ,0.5467 ,0.4557 ,1.2365 ,0.8593 ,0.4893 ,0.5107 ,1.7107 ,0.0237 ,0.0065 ,-0.0117 ,-0.0091 ,-0.0453 ,1.07959634E+00,7.31872134E-01,1.17111107E+00,4.70047543E-03,1.98615758E-02,8.70359900E+01,,,,,,,345 ,,,320 ,,0.00 ,0.14 ,0.14 ,0.390 ,0.530 ,0.640 ,0.730 ,0.800 ,0.870 ,0.916 ,0.948 ,0.968 ,0.980 ,0.987 ,0.991 ,0.993 ,0.995 ,0.997 ,0.997 ,0.998 ,0.999 ,0.999 ,0.999 ,0.999 ,0.999 ,0.999 ,0.999 ,0.999 ,0.999 ,0.990 ,0.991 ,0.979 ,0.949 ,0.850 ,0.590 ,6.6 ,6.7 ,6.8 ,6.8 ,6.9 ,7.0 ,7.1 ,7.3 ,7.4 ,7.4 ,7.6 ,7.7 ,7.2 ,7.3 ,7.4 ,7.5 ,7.6 ,7.7 ,7.3 ,7.5 ,7.6 ,7.7 ,7.8 ,7.9 ,7.5 ,7.7 ,7.8 ,7.9 ,8.0 ,8.2 ,8.0 ,8.2 ,8.3 ,8.4 ,8.6 ,8.7 ,8.5 ,8.7 ,8.8 ,9.0 ,9.1 ,9.3 ,9.24E-06,1.32E-08,-3.57E-11,5.77E-07,5.66E-10,2.06E-01,494 ,515 ,525 ,562 ,596 ,54 ,72 ,0.923 ,1103 ,427 ,0.291 ,650 ,7 ,79 ,2.44 ,1 ,4 ,3 ,,53.0 ,4.0 ,,3.66 ,
11,L-LAM60,743493,747490,1.704094 ,1.710815 ,1.718042 ,1.724579 ,1.726808 ,1.730780 ,1.733540 ,1.736093 ,1.738655 ,1.739375 ,1.740049 ,1.743064 ,1.743198 ,1.746788 ,1.753732 ,1.754601 ,1.760959 ,1.762068 ,1.769052 ,1.781084 ,49.3 ,49.0 ,49.29 ,49.00 ,0.01507 ,0.015077 ,0.015226 ,0.011847 ,0.005115 ,0.004543 ,0.008133 ,0.018870 ,0.008336 ,0.006984 ,0.019016 ,0.012567 ,0.007413 ,0.007813 ,0.026483 ,0.7858 ,0.3393 ,0.3013 ,0.5394 ,1.2516 ,0.5529 ,0.4632 ,1.2613 ,0.8254 ,0.4869 ,0.5131 ,1.7393 ,0.0079 ,0.0037 ,-0.0108 ,-0.0088 ,-0.0510 ,1.47574184E+00,4.96132743E-01,1.23796236E+00,7.36950000E-03,2.51891746E-02,9.80306651E+01,,,,,,,370 ,,310 ,347 ,308 ,0.00 ,0.37 ,0.38 ,,,,0.090 ,0.330 ,0.560 ,0.720 ,0.830 ,0.904 ,0.944 ,0.965 ,0.977 ,0.983 ,0.988 ,0.991 ,0.993 ,0.996 ,0.997 ,0.998 ,0.998 ,0.998 ,0.999 ,0.999 ,0.999 ,0.999 ,0.999 ,0.998 ,0.997 ,0.991 ,0.974 ,0.936 ,0.750 ,3.3 ,3.3 ,3.3 ,3.2 ,3.2 ,3.2 ,3.9 ,3.9 ,3.9 ,3.9 ,4.0 ,4.0 ,3.9 ,3.9 ,3.9 ,4.0 ,4.0 ,4.0 ,4.1 ,4.1 ,4.1 ,4.2 ,4.2 ,4.2 ,4.3 ,4.3 ,4.4 ,4.4 ,4.5 ,4.5 ,4.8 ,4.9 ,4.9 ,5.0 ,5.1 ,5.1 ,5.3 ,5.4 ,5.5 ,5.6 ,5.7 ,5.7 ,2.32E-06,7.99E-09,-3.51E-11,6.60E-07,8.15E-10,1.91E-01,511 ,533 ,541 ,581 ,623 ,74 ,92 ,0.876 ,1147 ,445 ,0.289 ,620 ,6 ,90 ,1.83 ,1 ,3 ,3 ,,51.2 ,2.0 ,,4.20 ,
12,L-LAM69,731405,735403,1.688045 ,1.694876 ,1.702372 ,1.709386 ,1.711849 ,1.716319 ,1.719477 ,1.722428 ,1.725416 ,1.726259 ,1.727051 ,1.730611 ,1.730770 ,1.735051 ,1.743456 ,1.744521 ,1.752397 ,1.753789 ,1.762674 ,1.778578 ,40.5 ,40.3 ,40.51 ,40.25 ,0.01804 ,0.018040 ,0.018262 ,0.013567 ,0.005939 ,0.005354 ,0.009635 ,0.023019 ,0.010333 ,0.008885 ,0.024789 ,0.014410 ,0.008792 ,0.009470 ,0.034057 ,0.7521 ,0.3292 ,0.2968 ,0.5341 ,1.2760 ,0.5728 ,0.4925 ,1.3741 ,0.7891 ,0.4814 ,0.5186 ,1.8649 ,0.0154 ,0.0042 ,-0.0046 ,-0.0031 ,-0.0117 ,1.74038960E+00,1.76996917E-01,1.76775413E+00,1.03398870E-02,4.84822765E-02,1.36671996E+02,,,,,,,410 ,,340 ,379 ,340 ,0.00 ,1.88 ,1.91 ,,,,,,,0.040 ,0.260 ,0.530 ,0.710 ,0.810 ,0.870 ,0.910 ,0.947 ,0.963 ,0.974 ,0.983 ,0.989 ,0.995 ,0.994 ,0.994 ,0.996 ,0.998 ,0.998 ,0.998 ,0.999 ,0.997 ,0.995 ,0.987 ,0.971 ,0.925 ,0.760 ,2.1 ,2.1 ,2.1 ,2.0 ,2.0 ,2.0 ,2.8 ,2.8 ,2.8 ,2.8 ,2.8 ,2.8 ,2.8 ,2.8 ,2.8 ,2.9 ,2.9 ,2.9 ,3.0 ,3.1 ,3.1 ,3.1 ,3.1 ,3.1 ,3.3 ,3.4 ,3.4 ,3.4 ,3.5 ,3.5 ,4.0 ,4.0 ,4.1 ,4.2 ,4.3 ,4.3 ,4.7 ,4.8 ,4.9 ,5.0 ,5.1 ,5.3 ,1.81E-07,7.40E-09,-3.48E-11,7.12E-07,8.78E-10,2.49E-01,461 ,489 ,497 ,529 ,574 ,86 ,105 ,1.114 ,1133 ,445 ,0.273 ,630 ,6 ,118 ,2.03 ,1 ,3 ,2 ,,52.2 ,3.1 ,B,3.24 ,
13,L-LAH53,806409,811407,1.760942 ,1.767971 ,1.775690 ,1.783033 ,1.785658 ,1.790477 ,1.793910 ,1.797129 ,1.800394 ,1.801316 ,1.802181 ,1.806076 ,1.806250 ,1.810931 ,1.820103 ,1.821262 ,1.829814 ,1.831320 ,1.840898 ,1.857834 ,40.9 ,40.7 ,40.91 ,40.66 ,0.01971 ,0.019709 ,0.019946 ,0.014736 ,0.006484 ,0.005856 ,0.010537 ,0.025070 ,0.011217 ,0.009578 ,0.026514 ,0.015658 ,0.009615 ,0.010331 ,0.036572 ,0.7477 ,0.3290 ,0.2971 ,0.5346 ,1.2720 ,0.5691 ,0.4860 ,1.3453 ,0.7850 ,0.4821 ,0.5179 ,1.8336 ,0.0091 ,0.0036 ,-0.0077 ,-0.0062 ,-0.0372 ,1.87409991E+00,2.97921402E-01,1.35064285E+00,9.93318344E-03,4.05501825E-02,1.00502200E+02,,,,,,,400 ,,335 ,367 ,338 ,0.00 ,0.88 ,0.94 ,,,,,,,0.160 ,0.470 ,0.700 ,0.830 ,0.890 ,0.929 ,0.950 ,0.970 ,0.979 ,0.985 ,0.989 ,0.993 ,0.997 ,0.997 ,0.998 ,0.998 ,0.999 ,0.999 ,0.999 ,0.999 ,0.997 ,0.996 ,0.988 ,0.969 ,0.919 ,0.730 ,6.5 ,6.6 ,6.6 ,6.5 ,6.6 ,6.8 ,7.4 ,7.4 ,7.5 ,7.5 ,7.6 ,7.8 ,7.4 ,7.5 ,7.5 ,7.5 ,7.7 ,7.9 ,7.7 ,7.7 ,7.8 ,7.8 ,8.0 ,8.2 ,8.0 ,8.1 ,8.2 ,8.2 ,8.3 ,8.6 ,8.8 ,8.9 ,9.0 ,9.1 ,9.2 ,9.5 ,9.6 ,9.7 ,9.9 ,10.0 ,10.2 ,10.5 ,7.31E-06,1.04E-08,-8.93E-12,7.66E-07,7.96E-10,2.29E-01,534 ,558 ,574 ,607 ,646 ,59 ,72 ,0.862 ,1151 ,443 ,0.298 ,660 ,7 ,76 ,1.88 ,1 ,3 ,1 ,,51.2 ,2.0 ,,4.49 ,
14,L-LAH84,808405,813403,1.763973 ,1.770585 ,1.777925 ,1.785055 ,1.787647 ,1.792451 ,1.795897 ,1.799138 ,1.802432 ,1.803363 ,1.804238 ,1.808175 ,1.808350 ,1.813086 ,1.822368 ,1.823541 ,1.832193 ,1.833716 ,1.843396 ,1.860478 ,40.5 ,40.3 ,40.55 ,40.30 ,0.01994 ,0.019936 ,0.020178 ,0.014785 ,0.006535 ,0.005918 ,0.010654 ,0.025366 ,0.011348 ,0.009680 ,0.026762 ,0.015716 ,0.009723 ,0.010455 ,0.036937 ,0.7416 ,0.3278 ,0.2968 ,0.5344 ,1.2724 ,0.5692 ,0.4856 ,1.3424 ,0.7789 ,0.4819 ,0.5181 ,1.8306 ,0.0047 ,0.0028 ,-0.0081 ,-0.0067 ,-0.0431 ,1.83606127E+00,3.41720032E-01,1.35280173E+00,9.81969903E-03,3.85636264E-02,1.07045530E+02,,,,,,,400 ,,335 ,364 ,336 ,0.00 ,0.75 ,0.77 ,,,,,,,0.200 ,0.540 ,0.760 ,0.870 ,0.922 ,0.950 ,0.965 ,0.979 ,0.985 ,0.990 ,0.993 ,0.996 ,0.998 ,0.998 ,0.998 ,0.999 ,0.999 ,0.999 ,0.999 ,0.999 ,0.998 ,0.997 ,0.992 ,0.975 ,0.942 ,0.790 ,7.2 ,7.1 ,7.1 ,7.1 ,7.2 ,7.3 ,8.1 ,8.1 ,8.1 ,8.1 ,8.2 ,8.4 ,8.1 ,8.1 ,8.2 ,8.2 ,8.3 ,8.5 ,8.4 ,8.4 ,8.5 ,8.5 ,8.6 ,8.8 ,8.7 ,8.8 ,8.7 ,8.9 ,9.0 ,9.3 ,9.6 ,9.7 ,9.8 ,9.8 ,10.0 ,10.3 ,10.4 ,10.6 ,10.7 ,10.8 ,11.0 ,11.3 ,8.14E-06,9.68E-09,-3.10E-12,8.24E-07,8.84E-10,2.30E-01,491 ,515 ,527 ,568 ,603 ,64 ,79 ,0.875 ,1116 ,428 ,0.303 ,610 ,6 ,78 ,2.35 ,1 ,3 ,2 ,,51.3 ,2.2 ,,4.62 ,
15,L-LAH85V,854404,859401,1.807396 ,1.814252 ,1.821880 ,1.829340 ,1.832069 ,1.837144 ,1.840792 ,1.844228 ,1.847721 ,1.848709 ,1.849637 ,1.853814 ,1.854000 ,1.859025 ,1.868872 ,1.870116 ,1.879288 ,1.880903 ,1.891157 ,1.909230 ,40.4 ,40.1 ,40.38 ,40.13 ,0.02115 ,0.021151 ,0.021407 ,0.015652 ,0.006929 ,0.006279 ,0.011304 ,0.026903 ,0.012031 ,0.010254 ,0.028327 ,0.016640 ,0.010316 ,0.011091 ,0.039114 ,0.7400 ,0.3276 ,0.2969 ,0.5344 ,1.2719 ,0.5688 ,0.4848 ,1.3393 ,0.7773 ,0.4819 ,0.5181 ,1.8272 ,0.0039 ,0.0028 ,-0.0089 ,-0.0073 ,-0.0476 ,1.97460503E+00,3.61903592E-01,1.38433241E+00,1.01854258E-02,3.84829118E-02,1.03713627E+02,,,,,,,,380 ,340 ,373 ,340 ,0.00 ,1.17 ,1.20 ,,,,,,,0.050 ,0.300 ,0.580 ,0.770 ,0.860 ,0.915 ,0.944 ,0.971 ,0.981 ,0.987 ,0.992 ,0.995 ,0.999 ,0.999 ,0.999 ,0.999 ,0.999 ,0.999 ,0.999 ,0.999 ,0.999 ,0.998 ,0.992 ,0.973 ,0.933 ,0.770 ,5.9 ,5.8 ,5.8 ,5.9 ,6.0 ,6.1 ,6.7 ,6.7 ,6.8 ,6.9 ,7.0 ,7.1 ,6.8 ,6.8 ,6.9 ,6.9 ,7.0 ,7.2 ,7.1 ,7.1 ,7.1 ,7.2 ,7.4 ,7.5 ,7.4 ,7.4 ,7.5 ,7.6 ,7.8 ,7.9 ,8.2 ,8.3 ,8.4 ,8.5 ,8.7 ,8.9 ,9.0 ,9.2 ,9.3 ,9.5 ,9.7 ,9.9 ,5.80E-06,1.01E-08,-1.47E-11,7.72E-07,7.64E-10,2.32E-01,,,613 ,653 ,,63 ,77 ,0.819 ,1115 ,427 ,0.306 ,650 ,7 ,61 ,1.83 ,1 ,3 ,4 ,,3.2 ,1.0 ,,5.25 ,
16,L-LAH90,832401,837398,1.786016 ,1.792929 ,1.800584 ,1.808000 ,1.810693 ,1.815681 ,1.819258 ,1.822624 ,1.826047 ,1.827015 ,1.827924 ,1.832017 ,1.832200 ,1.837128 ,1.846802 ,1.848026 ,1.857067 ,1.858662 ,1.868814 ,1.886827 ,40.1 ,39.8 ,40.10 ,39.84 ,0.02075 ,0.020755 ,0.021011 ,0.015354 ,0.006789 ,0.006153 ,0.011081 ,0.026462 ,0.011860 ,0.010152 ,0.028165 ,0.016322 ,0.010113 ,0.010898 ,0.038801 ,0.7398 ,0.3271 ,0.2965 ,0.5339 ,1.2750 ,0.5714 ,0.4891 ,1.3570 ,0.7768 ,0.4813 ,0.5187 ,1.8467 ,0.0050 ,0.0026 ,-0.0064 ,-0.0052 ,-0.0322 ,1.97595301E+00,2.83924985E-01,1.35176368E+00,1.04276395E-02,4.27708222E-02,1.01453710E+02,,,,,,,410 ,,340 ,376 ,340 ,0.00 ,1.32 ,1.36 ,,,,,,,0.050 ,0.260 ,0.550 ,0.730 ,0.840 ,0.903 ,0.936 ,0.966 ,0.978 ,0.985 ,0.990 ,0.994 ,0.998 ,0.998 ,0.998 ,0.999 ,0.999 ,0.998 ,0.997 ,0.997 ,0.996 ,0.994 ,0.988 ,0.969 ,0.925 ,0.750 ,5.4 ,5.4 ,5.5 ,5.5 ,5.6 ,5.8 ,6.4 ,6.4 ,6.5 ,6.5 ,6.6 ,6.8 ,6.4 ,6.5 ,6.5 ,6.5 ,6.7 ,6.9 ,6.7 ,6.7 ,6.8 ,6.8 ,7.0 ,7.2 ,7.1 ,7.1 ,7.2 ,7.2 ,7.4 ,7.6 ,7.9 ,7.9 ,8.0 ,8.1 ,8.3 ,8.6 ,8.7 ,8.8 ,8.9 ,9.0 ,9.3 ,9.6 ,5.28E-06,1.08E-08,3.80E-14,8.31E-07,7.62E-10,2.17E-01,578 ,597 ,607 ,644 ,677 ,63 ,74 ,0.839 ,1148 ,440 ,0.304 ,640 ,6 ,73 ,1.93 ,1 ,3 ,2 ,,5.2 ,1.2 ,,4.65 ,
17,L-LAH91,765491,768488,1.724035 ,1.731030 ,1.738520 ,1.745275 ,1.747576 ,1.751676 ,1.754526 ,1.757162 ,1.759808 ,1.760551 ,1.761247 ,1.764362 ,1.764500 ,1.768208 ,1.775380 ,1.776277 ,1.782842 ,1.783988 ,1.791196 ,1.803602 ,49.1 ,48.8 ,49.09 ,48.85 ,0.01557 ,0.015572 ,0.015726 ,0.012232 ,0.005282 ,0.004692 ,0.008400 ,0.019488 ,0.008608 ,0.007208 ,0.019614 ,0.012975 ,0.007657 ,0.008069 ,0.027325 ,0.7855 ,0.3392 ,0.3013 ,0.5394 ,1.2515 ,0.5528 ,0.4629 ,1.2596 ,0.8251 ,0.4869 ,0.5131 ,1.7376 ,0.0085 ,0.0038 ,-0.0113 ,-0.0092 ,-0.0544 ,1.26144128E+00,7.82115273E-01,1.15823645E+00,5.72512582E-03,2.19829752E-02,8.80482200E+01,,,,,,,365 ,,275 ,333 ,274 ,0.00 ,0.30 ,0.31 ,0.150 ,0.320 ,0.460 ,0.590 ,0.690 ,0.780 ,0.850 ,0.902 ,0.937 ,0.954 ,0.973 ,0.981 ,0.986 ,0.991 ,0.993 ,0.996 ,0.997 ,0.998 ,0.999 ,0.999 ,0.999 ,0.999 ,0.999 ,0.999 ,0.999 ,0.999 ,0.997 ,0.996 ,0.988 ,0.963 ,0.905 ,0.670 ,6.5 ,6.5 ,6.4 ,6.3 ,6.5 ,6.7 ,7.2 ,7.1 ,7.1 ,7.1 ,7.2 ,7.5 ,7.2 ,7.2 ,7.2 ,7.1 ,7.3 ,7.5 ,7.4 ,7.4 ,7.4 ,7.4 ,7.5 ,7.8 ,7.7 ,7.7 ,7.7 ,7.7 ,7.8 ,8.1 ,8.3 ,8.3 ,8.3 ,8.3 ,8.5 ,8.8 ,8.8 ,8.9 ,8.9 ,8.9 ,9.1 ,9.4 ,7.54E-06,1.03E-08,1.85E-11,6.57E-07,6.38E-10,2.04E-01,578 ,599 ,611 ,644 ,676 ,57 ,71 ,0.841 ,1144 ,439 ,0.301 ,680 ,7 ,50 ,1.71 ,1 ,4 ,2 ,,52.2 ,2.0 ,,4.29 ,
18,L-LAH94,861371,867368,1.812148 ,1.819036 ,1.826771 ,1.834489 ,1.837361 ,1.842757 ,1.846671 ,1.850376 ,1.854161 ,1.855234 ,1.856243 ,1.860796 ,1.861000 ,1.866504 ,1.877370 ,1.878751 ,1.888985 ,1.890797 ,1.902381 ,,37.1 ,36.8 ,37.10 ,36.85 ,0.02321 ,0.023209 ,0.023517 ,0.016800 ,0.007490 ,0.006839 ,0.012343 ,0.029797 ,0.013427 ,0.011584 ,,0.017873 ,0.011270 ,0.012247 ,,0.7239 ,0.3227 ,0.2947 ,0.5318 ,1.2839 ,0.5785 ,0.4991 ,,0.7600 ,0.4792 ,0.5208 ,,0.0032 ,0.0019 ,-0.0038 ,-0.0029 ,,2.00621420E+00,3.47029888E-01,1.41688382E+00,1.05499238E-02,4.45845013E-02,1.05995250E+02,,,,,,,,390 ,350 ,385 ,349 ,0.00 ,1.80 ,1.88 ,,,,,,,,0.060 ,0.310 ,0.580 ,0.750 ,0.850 ,0.908 ,0.957 ,0.975 ,0.983 ,0.989 ,0.993 ,0.998 ,0.998 ,0.999 ,0.999 ,0.999 ,0.998 ,0.999 ,0.999 ,0.997 ,0.996 ,0.989 ,0.970 ,0.923 ,0.740 ,5.4 ,5.4 ,5.4 ,5.4 ,5.5 ,5.7 ,6.4 ,6.4 ,6.5 ,6.5 ,6.7 ,6.9 ,6.4 ,6.5 ,6.5 ,6.6 ,6.7 ,6.9 ,6.7 ,6.8 ,6.9 ,6.9 ,7.1 ,7.3 ,7.1 ,7.2 ,7.3 ,7.4 ,7.6 ,7.8 ,8.0 ,8.2 ,8.3 ,8.4 ,8.7 ,8.9 ,9.0 ,9.2 ,9.4 ,9.6 ,9.9 ,10.2 ,3.67E-06,9.08E-09,6.26E-13,4.07E-07,4.14E-10,1.94E-01,560 ,583 ,593 ,628 ,664 ,62 ,77 ,0.817 ,1121 ,430 ,0.305 ,660 ,7 ,77 ,1.71 ,1 ,3 ,3 ,,51.2 ,2.0 ,,4.89 ,

File: Libs/Glass_Data/Ohara/Ohara_20190718_6.csv (part 2 of 4)
 ℃),,,,,,dn/dT  relative   (10-6 / ℃),,,,,,dn/dT  relative   (10-6 / ℃),,,,,,dn/dT  relative   (10-6 / ℃),,,,,,dn/dT  relative   (10-6 / ℃),,,,,,dn/dT  relative   (10-6 / ℃),,,,,,Constants of dn/dT,,,,,,Thermal Properties,,,,,CTEα(10-7/℃),,Conductivity,Mechanical  Properties,,,,,,,Chemical  Properties,,,,,,Bubble Grp,Spec. Gravity
,Glass ,Code(d),Code(e),n2325,n1970,n1530,n1129,nt,ns,nA',nr,nC,nC',nHe-Ne,nD,nd,ne,nF,nF',nHe-Cd,ng,nh,ni,νd,νe,νd,νe,nF-nC,nF-nC,nF'-nC',nC-nt,nC-nA',nd-nC,ne-nC,ng-nd,ng-nF,nh-ng,ni-ng,nC'-nt,ne-nC',nF'-ne,ni-nF',"θC,t","θC,A'","θd,C","θe,C","θg,d","θg,F","θh,g","θi,g","θ'C',t","θ'e,C'","θ'F',e","θ'i,F'","ΔθC,t","ΔθC,A'","Δθg,d","Δθg,F","Δθi,g",A1,A2,A3,B1,B2,B3,A0,A1,A2,A3,A4,A5,λ80,(λ70),λ5,λ0.80,λ0.05,B,G,R,280,290,300,310,320,330,340,350,360,370,380,390,400,420,440,460,480,500,550,600,650,700,800,900,1000,1200,1400,1600,1800,2000,2200,2400,t(-40~-20),t(-20~0),t(0~20),t(20~40),t(40~60),t(60~80),C'(-40~-20),C'(-20~0),C'(0~20),C'(20~40),C'(40~60),C'(60~80),He-Ne(-40~-20),He-Ne(20~0),He-Ne(0~20),He-Ne(20~40),He-Ne(40~60),He-Ne(60~80),D(-40~-20),D(-20~0),D(0~20),D(20~40),D(40~60),D(60~80),e(-40~-20),e(-20~0),e(0~20),e(20~40),e(40~60),e(60~80),F'(-40~-20),F'(-20~0),F'(0~20),F'(20~40),F'(40~60),F'(60~80),g(-40~-20),g(-20~0),g(0~20),g(20~40),g(40~60),g(60~80), D0, D1, D2, E0, E1,λTK,StP（℃）,AP（℃）,Tg（℃）,At（℃）,SP（℃）,(-30~+70),(100~300),k(W/(m･K)),Young's (E) ,Rigidity (G),Poisson's(σ),Knoop (Hk),Group,Abrasion(Aa),β,RW(P),RA(P),W(S)max,W(S)min,SR,PR,B,d
31,S-BAH11,667483,670480,1.633279 ,1.638660 ,1.644562 ,1.650079 ,1.652013 ,1.655513 ,1.657978 ,1.660273 ,1.662589 ,1.663241 ,1.663853 ,1.666596 ,1.666718 ,1.670000 ,1.676386 ,1.677189 ,1.683090 ,1.684125 ,1.690674 ,1.702127 ,48.3 ,48.0 ,48.32 ,48.04 ,0.01380 ,0.013797 ,0.013948 ,0.010576 ,0.004611 ,0.004129 ,0.007411 ,0.017407 ,0.007739 ,0.006549 ,0.018002 ,0.011228 ,0.006759 ,0.007189 ,0.024938 ,0.7665 ,0.3342 ,0.2993 ,0.5371 ,1.2617 ,0.5609 ,0.4747 ,1.3048 ,0.8050 ,0.4846 ,0.5154 ,1.7879 ,-0.0069 ,-0.0002 ,-0.0027 ,-0.0024 ,-0.0156 ,1.57138860E+00,1.47869313E-01,1.28092846E+00,9.10807936E-03,4.02401684E-02,1.30399367E+02,,,,,,,380 ,,340 ,375 ,340 ,0.00 ,0.98 ,0.94 ,,,,,,,0.040 ,0.270 ,0.560 ,0.750 ,0.860 ,0.922 ,0.952 ,0.975 ,0.982 ,0.987 ,0.991 ,0.994 ,0.997 ,0.995 ,0.995 ,0.996 ,0.997 ,0.997 ,0.997 ,0.998 ,0.994 ,0.995 ,0.988 ,0.976 ,0.936 ,0.840 ,3.3 ,3.3 ,3.3 ,3.3 ,3.4 ,3.4 ,3.7 ,3.8 ,3.8 ,3.9 ,4.0 ,4.0 ,3.7 ,3.8 ,3.9 ,3.9 ,4.0 ,4.1 ,3.9 ,4.0 ,4.1 ,4.1 ,4.2 ,4.3 ,4.1 ,4.2 ,4.3 ,4.4 ,4.5 ,4.6 ,4.6 ,4.7 ,4.8 ,4.9 ,5.0 ,5.1 ,5.1 ,5.2 ,5.4 ,5.5 ,5.6 ,5.8 ,2.98E-06,1.09E-08,-3.44E-11,5.52E-07,7.15E-10,2.44E-01,593 ,617 ,629 ,675 ,738 ,69 ,82 ,0.858 ,929 ,365 ,0.274 ,560 ,6 ,154 ,2.06 ,1 ,3 ,3 ,,52.2 ,2.0 ,,3.59 
32,S-BAH27,702412,706410,1.662531 ,1.668584 ,1.675260 ,1.681603 ,1.683862 ,1.687999 ,1.690942 ,1.693702 ,1.696503 ,1.697295 ,1.698038 ,1.701387 ,1.701536 ,1.705571 ,1.713515 ,1.714523 ,1.721999 ,1.723323 ,1.731803 ,1.747120 ,41.2 ,41.0 ,41.24 ,40.95 ,0.01701 ,0.017012 ,0.017228 ,0.012641 ,0.005561 ,0.005033 ,0.009068 ,0.021787 ,0.009808 ,0.008480 ,0.023797 ,0.013433 ,0.008276 ,0.008952 ,0.032597 ,0.7431 ,0.3269 ,0.2958 ,0.5330 ,1.2807 ,0.5765 ,0.4985 ,1.3988 ,0.7797 ,0.4804 ,0.5196 ,1.8921 ,0.0029 ,0.0011 ,0.0016 ,0.0018 ,0.0191 ,1.68939052E+00,1.33081013E-01,1.41165515E+00,1.03598193E-02,5.33982239E-02,1.26515503E+02,,,,,,,400 ,,350 ,388 ,356 ,0.00 ,1.99 ,2.01 ,,,,,,,,,0.160 ,0.470 ,0.700 ,0.830 ,0.890 ,0.955 ,0.971 ,0.979 ,0.985 ,0.989 ,0.995 ,0.994 ,0.994 ,0.996 ,0.998 ,0.998 ,0.998 ,0.998 ,0.993 ,0.994 ,0.987 ,0.974 ,0.921 ,0.810 ,3.2 ,3.3 ,3.4 ,3.5 ,3.5 ,3.7 ,3.7 ,3.8 ,4.0 ,4.1 ,4.2 ,4.4 ,3.7 ,3.9 ,4.0 ,4.1 ,4.3 ,4.4 ,4.0 ,4.1 ,4.2 ,4.4 ,4.5 ,4.6 ,4.2 ,4.4 ,4.5 ,4.7 ,4.8 ,5.0 ,4.8 ,5.0 ,5.2 ,5.4 ,5.6 ,5.8 ,5.5 ,5.7 ,5.9 ,6.2 ,6.4 ,6.6 ,2.96E-06,1.33E-08,-3.48E-11,5.66E-07,7.35E-10,2.78E-01,611 ,636 ,647 ,682 ,749 ,64 ,75 ,0.869 ,936 ,368 ,0.272 ,580 ,6 ,129 ,2.18 ,1 ,3 ,2 ,,4.0 ,1.0 ,,3.67 
33,S-BAH28,723380,728377,1.681981 ,1.688085 ,1.694901 ,1.701542 ,1.703959 ,1.708444 ,1.711670 ,1.714713 ,1.717816 ,1.718695 ,1.719522 ,1.723254 ,1.723420 ,1.727935 ,1.736876 ,1.738015 ,1.746493 ,1.748000 ,1.757689 ,,38.0 ,37.7 ,37.95 ,37.68 ,0.01906 ,0.019060 ,0.019320 ,0.013857 ,0.006146 ,0.005604 ,0.010119 ,0.024580 ,0.011124 ,0.009689 ,,0.014736 ,0.009240 ,0.010080 ,,0.7270 ,0.3225 ,0.2940 ,0.5309 ,1.2896 ,0.5836 ,0.5083 ,,0.7627 ,0.4783 ,0.5217 ,,0.0023 ,0.0006 ,0.0037 ,0.0035 ,,1.69493484E+00,1.92890298E-01,1.56385948E+00,1.02723190E-02,5.21187640E-02,1.37818035E+02,,,,,,,415 ,,355 ,395 ,360 ,0.00 ,2.78 ,2.88 ,,,,,,,,,0.060 ,0.320 ,0.580 ,0.750 ,0.850 ,0.934 ,0.963 ,0.975 ,0.982 ,0.987 ,0.994 ,0.995 ,0.995 ,0.996 ,0.998 ,0.998 ,0.998 ,0.998 ,0.994 ,0.995 ,0.990 ,0.979 ,0.938 ,0.840 ,3.8 ,3.9 ,4.0 ,4.1 ,4.2 ,4.3 ,4.5 ,4.6 ,4.8 ,4.9 ,5.1 ,5.2 ,4.5 ,4.7 ,4.8 ,5.0 ,5.1 ,5.3 ,4.8 ,4.9 ,5.1 ,5.2 ,5.4 ,5.6 ,5.1 ,5.3 ,5.4 ,5.6 ,5.8 ,6.0 ,5.8 ,6.0 ,6.2 ,6.5 ,6.7 ,6.9 ,6.6 ,6.9 ,7.1 ,7.4 ,7.7 ,7.9 ,3.80E-06,1.33E-08,-3.17E-11,7.28E-07,9.35E-10,2.61E-01,599 ,626 ,643 ,676 ,739 ,66 ,73 ,0.889 ,911 ,375 ,0.213 ,600 ,6 ,138 ,2.31 ,1 ,2 ,1 ,2 ,4.0 ,1.0 ,,3.67 
34,S-PHM52,618634,620630,1.591081 ,1.595874 ,1.601028 ,1.605612 ,1.607143 ,1.609826 ,1.611666 ,1.613353 ,1.615036 ,1.615507 ,1.615948 ,1.617913 ,1.618000 ,1.620327 ,1.624794 ,1.625351 ,1.629400 ,1.630103 ,1.634506 ,1.641994 ,63.4 ,63.0 ,63.33 ,63.02 ,0.00975 ,0.009758 ,0.009844 ,0.007893 ,0.003370 ,0.002964 ,0.005291 ,0.012103 ,0.005309 ,0.004403 ,0.011891 ,0.008364 ,0.004820 ,0.005024 ,0.016643 ,0.8089 ,0.3454 ,0.3038 ,0.5422 ,1.2403 ,0.5441 ,0.4512 ,1.2186 ,0.8497 ,0.4896 ,0.5104 ,1.6907 ,-0.0349 ,-0.0072 ,0.0071 ,0.0051 ,0.0239 ,1.09966550E+00,4.78125422E-01,1.13214074E+00,1.32718559E-02,-6.01649685E-04,1.30595472E+02,,,,,,,370 ,,325 ,366 ,330 ,0.00 ,0.55 ,0.57 ,,,,,,0.050 ,0.250 ,0.510 ,0.720 ,0.850 ,0.923 ,0.957 ,0.974 ,0.986 ,0.990 ,0.992 ,0.994 ,0.996 ,0.998 ,0.998 ,0.998 ,0.998 ,0.997 ,0.996 ,0.996 ,0.996 ,0.996 ,0.991 ,0.979 ,0.961 ,0.926 ,0.890 ,-3.7 ,-3.8 ,-4.0 ,-4.1 ,-4.2 ,-4.2 ,-3.6 ,-3.7 ,-3.7 ,-3.7 ,-3.8 ,-3.8 ,-3.6 ,-3.7 ,-3.7 ,-3.7 ,-3.8 ,-3.8 ,-3.6 ,-3.6 ,-3.6 ,-3.6 ,-3.6 ,-3.7 ,-3.4 ,-3.5 ,-3.5 ,-3.5 ,-3.5 ,-3.6 ,-3.2 ,-3.2 ,-3.2 ,-3.2 ,-3.2 ,-3.3 ,-3.0 ,-3.0 ,-3.0 ,-3.0 ,-3.0 ,-3.0 ,-1.15E-05,5.40E-09,-3.69E-11,4.44E-07,9.12E-10,1.66E-01,,,587 ,617 ,,101 ,120 ,0.599 ,715 ,277 ,0.292 ,390 ,4 ,434 ,1.00 ,1 ,4 ,2 ,,5.0 ,4.0 ,,3.67 
35,S-PHM53,603655,605651,1.575829 ,1.580921 ,1.586338 ,1.591032 ,1.592559 ,1.595189 ,1.596966 ,1.598584 ,1.600189 ,1.600637 ,1.601056 ,1.602919 ,1.603001 ,1.605200 ,1.609404 ,1.609926 ,1.613722 ,1.614381 ,1.618495 ,1.625471 ,65.5 ,65.1 ,65.44 ,65.15 ,0.00921 ,0.009215 ,0.009289 ,0.007630 ,0.003223 ,0.002812 ,0.005011 ,0.011380 ,0.004977 ,0.004114 ,0.011090 ,0.008078 ,0.004563 ,0.004726 ,0.015545 ,0.8280 ,0.3498 ,0.3052 ,0.5438 ,1.2349 ,0.5401 ,0.4464 ,1.2035 ,0.8696 ,0.4912 ,0.5088 ,1.6735 ,-0.0257 ,-0.0054 ,0.0061 ,0.0045 ,0.0265 ,1.09775423E+00,4.34816432E-01,1.13894976E+00,1.23369400E-02,-3.72522903E-04,1.24276984E+02,,,,,,,360 ,,300 ,362 ,313 ,0.00 ,0.56 ,0.52 ,,,,0.030 ,0.100 ,0.250 ,0.450 ,0.640 ,0.780 ,0.880 ,0.935 ,0.963 ,0.977 ,0.986 ,0.987 ,0.989 ,0.992 ,0.994 ,0.998 ,0.997 ,0.996 ,0.996 ,0.997 ,0.997 ,0.996 ,0.997 ,0.993 ,0.987 ,0.967 ,0.941 ,0.870 ,0.830 ,-3.1 ,-3.0 ,-3.0 ,-2.9 ,-2.9 ,-2.7 ,-2.8 ,-2.8 ,-2.7 ,-2.6 ,-2.5 ,-2.3 ,-2.8 ,-2.8 ,-2.7 ,-2.6 ,-2.5 ,-2.3 ,-2.7 ,-2.7 ,-2.6 ,-2.5 ,-2.4 ,-2.2 ,-2.6 ,-2.6 ,-2.5 ,-2.4 ,-2.2 ,-2.0 ,-2.4 ,-2.4 ,-2.3 ,-2.1 ,-1.9 ,-1.7 ,-2.2 ,-2.1 ,-2.0 ,-1.9 ,-1.7 ,-1.5 ,-9.57E-06,1.38E-08,-6.40E-12,4.80E-07,8.06E-10,1.31E-01,,,610 ,644 ,681 ,93 ,109 ,0.615 ,708 ,275 ,0.285 ,390 ,4 ,378 ,1.21 ,1 ,5 ,1 ,2 ,51.0 ,4.0 ,,3.51 
36,S-TIL 1,548458,551455,1.517972 ,1.523073 ,1.528609 ,1.533648 ,1.535370 ,1.538442 ,1.540584 ,1.542570 ,1.544572 ,1.545135 ,1.545664 ,1.548036 ,1.548141 ,1.550984 ,1.556544 ,1.557247 ,1.562436 ,1.563351 ,1.569184 ,1.579587 ,45.8 ,45.5 ,45.79 ,45.49 ,0.01197 ,0.011972 ,0.012112 ,0.009202 ,0.003988 ,0.003569 ,0.006412 ,0.015210 ,0.006807 ,0.005833 ,0.016236 ,0.009765 ,0.005849 ,0.006263 ,0.022340 ,0.7686 ,0.3331 ,0.2981 ,0.5356 ,1.2705 ,0.5686 ,0.4872 ,1.3562 ,0.8062 ,0.4829 ,0.5171 ,1.8445 ,0.0071 ,0.0017 ,0.0009 ,0.0012 ,0.0146 ,1.25088944E+00,9.97973327E-02,1.20583504E+00,8.83921279E-03,4.82685052E-02,1.37414953E+02,,,,,,,370 ,,340 ,366 ,341 ,0.00 ,0.32 ,0.33 ,,,,,,,0.010 ,0.290 ,0.690 ,0.870 ,0.944 ,0.972 ,0.984 ,0.992 ,0.994 ,0.995 ,0.996 ,0.997 ,0.998 ,0.998 ,0.998 ,0.998 ,0.998 ,0.998 ,0.997 ,0.997 ,0.996 ,0.993 ,0.977 ,0.948 ,0.890 ,0.850 ,1.1 ,1.1 ,1.1 ,1.1 ,1.1 ,1.1 ,1.5 ,1.5 ,1.5 ,1.6 ,1.6 ,1.6 ,1.5 ,1.6 ,1.6 ,1.6 ,1.6 ,1.6 ,1.7 ,1.7 ,1.7 ,1.8 ,1.8 ,1.8 ,1.9 ,1.9 ,2.0 ,2.0 ,2.0 ,2.1 ,2.3 ,2.4 ,2.4 ,2.5 ,2.6 ,2.6 ,2.8 ,2.9 ,3.0 ,3.1 ,3.1 ,3.2 ,-1.21E-06,1.02E-08,-4.37E-11,5.67E-07,5.97E-10,2.65E-01,452 ,487 ,501 ,542 ,654 ,86 ,101 ,1.039 ,705 ,288 ,0.222 ,490 ,5 ,128 ,2.68 ,3 ,1 ,1 ,,1.0 ,1.0 ,B,2.54 
37,S-TIL 2,541472,543469,1.511176 ,1.516261 ,1.521761 ,1.526724 ,1.528406 ,1.531389 ,1.533458 ,1.535372 ,1.537297 ,1.537838 ,1.538345 ,1.540619 ,1.540720 ,1.543440 ,1.548746 ,1.549415 ,1.554348 ,1.555216 ,1.560737 ,1.570524 ,47.2 ,46.9 ,47.23 ,46.94 ,0.01145 ,0.011449 ,0.011577 ,0.008891 ,0.003839 ,0.003423 ,0.006143 ,0.014496 ,0.006470 ,0.005521 ,0.015308 ,0.009432 ,0.005602 ,0.005975 ,0.021109 ,0.7766 ,0.3353 ,0.2990 ,0.5366 ,1.2661 ,0.5651 ,0.4822 ,1.3371 ,0.8147 ,0.4839 ,0.5161 ,1.8234 ,0.0083 ,0.0022 ,-0.0005 ,0.0000 ,0.0076 ,1.23401499E+00,9.59796833E-02,1.20503991E+00,8.69507801E-03,4.65611429E-02,1.37953301E+02,,,,,,,370 ,,340 ,368 ,340 ,0.00 ,0.40 ,0.38 ,,,,,,,0.040 ,0.320 ,0.660 ,0.840 ,0.925 ,0.962 ,0.979 ,0.990 ,0.994 ,0.995 ,0.996 ,0.997 ,0.998 ,0.998 ,0.997 ,0.998 ,0.999 ,0.998 ,0.997 ,0.997 ,0.997 ,0.995 ,0.987 ,0.970 ,0.942 ,0.917 ,1.3 ,1.3 ,1.4 ,1.5 ,1.5 ,1.5 ,1.7 ,1.7 ,1.8 ,1.9 ,1.9 ,2.0 ,1.7 ,1.8 ,1.8 ,1.9 ,1.9 ,2.0 ,1.9 ,1.9 ,2.0 ,2.1 ,2.1 ,2.2 ,2.0 ,2.1 ,2.2 ,2.3 ,2.3 ,2.4 ,2.5 ,2.6 ,2.6 ,2.7 ,2.8 ,2.9 ,2.9 ,3.0 ,3.1 ,3.3 ,3.4 ,3.5 ,-4.00E-07,1.28E-08,-4.06E-11,5.09E-07,5.15E-10,2.72E-01,448 ,484 ,496 ,538 ,658 ,82 ,98 ,1.051 ,699 ,286 ,0.220 ,500 ,5 ,121 ,2.74 ,2 ,1 ,2 ,,1.0 ,1.0 ,B,2.52 
38,S-TIL 6,532489,534485,1.502923 ,1.507971 ,1.513421 ,1.518293 ,1.519927 ,1.522804 ,1.524789 ,1.526620 ,1.528456 ,1.528972 ,1.529455 ,1.531621 ,1.531717 ,1.534304 ,1.539343 ,1.539978 ,1.544651 ,1.545473 ,1.550689 ,1.559891 ,48.9 ,48.5 ,48.84 ,48.55 ,0.01088 ,0.010887 ,0.011006 ,0.008529 ,0.003667 ,0.003261 ,0.005848 ,0.013756 ,0.006130 ,0.005216 ,0.014418 ,0.009045 ,0.005332 ,0.005674 ,0.019913 ,0.7834 ,0.3368 ,0.2995 ,0.5372 ,1.2635 ,0.5631 ,0.4791 ,1.3243 ,0.8218 ,0.4845 ,0.5155 ,1.8093 ,0.0076 ,0.0017 ,0.0002 ,0.0007 ,0.0082 ,1.17701777E+00,1.27958030E-01,1.34740124E+00,7.71087686E-03,4.11325328E-02,1.54531692E+02,,,,,,,365 ,,335 ,364 ,339 ,0.00 ,0.28 ,0.24 ,,,,,,,0.070 ,0.440 ,0.740 ,0.880 ,0.948 ,0.973 ,0.985 ,0.990 ,0.989 ,0.990 ,0.991 ,0.993 ,0.994 ,0.994 ,0.992 ,0.996 ,0.998 ,0.997 ,0.997 ,0.996 ,0.995 ,0.993 ,0.977 ,0.947 ,0.890 ,0.850 ,1.4 ,1.4 ,1.4 ,1.4 ,1.4 ,1.4 ,1.8 ,1.8 ,1.8 ,1.8 ,1.8 ,1.8 ,1.8 ,1.8 ,1.8 ,1.8 ,1.9 ,1.9 ,1.9 ,1.9 ,1.9 ,1.9 ,1.9 ,1.9 ,2.2 ,2.2 ,2.2 ,2.2 ,2.2 ,2.2 ,2.5 ,2.6 ,2.6 ,2.7 ,2.7 ,2.7 ,3.0 ,3.0 ,3.1 ,3.1 ,3.2 ,3.3 ,-4.53E-07,1.01E-08,-3.81E-11,4.89E-07,4.59E-10,2.77E-01,438 ,468 ,479 ,528 ,648 ,82 ,96 ,1.059 ,648 ,283 ,0.146 ,490 ,5 ,114 ,2.81 ,3 ,1 ,2 ,3 ,1.0 ,1.0 ,B,2.50 
39,S-TIL25,581407,585405,1.547413 ,1.552919 ,1.558952 ,1.564559 ,1.566513 ,1.570047 ,1.572537 ,1.574862 ,1.577216 ,1.577881 ,1.578505 ,1.581314 ,1.581439 ,1.584822 ,1.591486 ,1.592332 ,1.598613 ,1.599726 ,1.606866 ,1.619792 ,40.7 ,40.5 ,40.75 ,40.47 ,0.01427 ,0.014270 ,0.014451 ,0.010703 ,0.004679 ,0.004223 ,0.007606 ,0.018287 ,0.008240 ,0.007140 ,0.020066 ,0.011368 ,0.006941 ,0.007510 ,0.027460 ,0.7500 ,0.3279 ,0.2959 ,0.5330 ,1.2815 ,0.5774 ,0.5004 ,1.4062 ,0.7867 ,0.4803 ,0.5197 ,1.9002 ,0.0121 ,0.0027 ,0.0014 ,0.0019 ,0.0224 ,1.32122534E+00,1.23824976E-01,1.43685254E+00,9.52091436E-03,5.16062665E-02,1.49064883E+02,,,,,,,380 ,,350 ,378 ,351 ,0.00 ,0.73 ,0.73 ,,,,,,,,0.010 ,0.280 ,0.650 ,0.850 ,0.929 ,0.964 ,0.986 ,0.991 ,0.993 ,0.994 ,0.995 ,0.998 ,0.998 ,0.997 ,0.998 ,0.999 ,0.999 ,0.998 ,0.998 ,0.994 ,0.994 ,0.981 ,0.963 ,0.911 ,0.890 ,2.4 ,2.5 ,2.6 ,2.7 ,2.7 ,2.8 ,3.0 ,3.0 ,3.1 ,3.2 ,3.3 ,3.4 ,3.0 ,3.1 ,3.2 ,3.3 ,3.3 ,3.4 ,3.2 ,3.3 ,3.4 ,3.5 ,3.5 ,3.6 ,3.4 ,3.5 ,3.6 ,3.7 ,3.8 ,3.9 ,4.0 ,4.1 ,4.2 ,4.4 ,4.5 ,4.6 ,4.6 ,4.7 ,4.9 ,5.1 ,5.2 ,5.4 ,2.03E-06,1.32E-08,-4.09E-11,6.01E-07,5.93E-10,2.78E-01,536 ,564 ,588 ,630 ,715 ,74 ,88 ,1.054 ,753 ,309 ,0.220 ,540 ,5 ,117 ,2.84 ,1 ,1 ,1 ,2 ,1.0 ,1.0 ,B,2.59 
40,S-TIL26,567428,570425,1.534928 ,1.540278 ,1.546109 ,1.551475 ,1.553331 ,1.556667 ,1.559007 ,1.561186 ,1.563386 ,1.564007 ,1.564589 ,1.567206 ,1.567322 ,1.570466 ,1.576636 ,1.577418 ,1.583205 ,1.584229 ,1.590775 ,1.602558 ,42.8 ,42.5 ,42.82 ,42.54 ,0.01325 ,0.013250 ,0.013411 ,0.010055 ,0.004379 ,0.003936 ,0.007080 ,0.016907 ,0.007593 ,0.006546 ,0.018329 ,0.010676 ,0.006459 ,0.006952 ,0.025140 ,0.7589 ,0.3305 ,0.2971 ,0.5343 ,1.2760 ,0.5731 ,0.4940 ,1.3833 ,0.7961 ,0.4816 ,0.5184 ,1.8746 ,0.0113 ,0.0027 ,0.0002 ,0.0009 ,0.0168 ,1.31066488E+00,9.41903094E-02,1.23292644E+00,9.68897812E-03,5.27763106E-02,1.33296422E+02,,,,,,,380 ,,345 ,374 ,349 ,0.00 ,0.56 ,0.54 ,,,,,,,,0.070 ,0.440 ,0.740 ,0.880 ,0.945 ,0.971 ,0.989 ,0.993 ,0.995 ,0.995 ,0.997 ,0.998 ,0.998 ,0.997 ,0.998 ,0.999 ,0.998 ,0.998 ,0.998 ,0.995 ,0.993 ,0.977 ,0.950 ,0.890 ,0.860 ,2.0 ,2.0 ,2.0 ,2.0 ,2.1 ,2.2 ,2.4 ,2.5 ,2.6 ,2.6 ,2.7 ,2.8 ,2.4 ,2.5 ,2.6 ,2.7 ,2.7 ,2.8 ,2.6 ,2.7 ,2.8 ,2.8 ,2.9 ,3.0 ,2.8 ,2.9 ,3.0 ,3.1 ,3.2 ,3.3 ,3.3 ,3.4 ,3.5 ,3.6 ,3.7 ,3.8 ,3.9 ,4.0 ,4.2 ,4.3 ,4.4 ,4.6 ,8.85E-07,1.27E-08,-3.61E-11,5.87E-07,6.12E-10,2.70E-01,495 ,533 ,552 ,599 ,694 ,79 ,90 ,1.054 ,739 ,302 ,0.222 ,500 ,5 ,123 ,2.75 ,1 ,1 ,1 ,,1.0 ,1.0 ,B,2.57 
41,S-TIL27,575415,578412,1.541618 ,1.547072 ,1.553037 ,1.558554 ,1.560469 ,1.563921 ,1.566349 ,1.568613 ,1.570902 ,1.571549 ,1.572155 ,1.574885 ,1.575006 ,1.578291 ,1.584756 ,1.585577 ,1.591666 ,1.592745 ,1.599663 ,1.612185 ,41.5 ,41.2 ,41.50 ,41.22 ,0.01386 ,0.013854 ,0.014028 ,0.010433 ,0.004553 ,0.004104 ,0.007389 ,0.017739 ,0.007989 ,0.006918 ,0.019440 ,0.011080 ,0.006742 ,0.007286 ,0.026608 ,0.7531 ,0.3286 ,0.2962 ,0.5333 ,1.2804 ,0.5767 ,0.4994 ,1.4032 ,0.7898 ,0.4806 ,0.5194 ,1.8968 ,0.0117 ,0.0024 ,0.0019 ,0.0024 ,0.0257 ,1.31433154E+00,1.12300168E-01,1.41390100E+00,9.50404477E-03,5.24112772E-02,1.48429972E+02,,,,,,,380 ,,350 ,371 ,350 ,0.00 ,0.45 ,0.47 ,,,,,,,,0.050 ,0.440 ,0.780 ,0.913 ,0.961 ,0.979 ,0.990 ,0.993 ,0.994 ,0.995 ,0.996 ,0.998 ,0.998 ,0.998 ,0.998 ,0.999 ,0.999 ,0.998 ,0.998 ,0.994 ,0.993 ,0.978 ,0.955 ,0.890 ,0.870 ,2.4 ,2.4 ,2.5 ,2.5 ,2.5 ,2.5 ,2.9 ,2.9 ,3.0 ,3.0 ,3.0 ,3.1 ,3.0 ,3.0 ,3.0 ,3.1 ,3.1 ,3.1 ,3.1 ,3.2 ,3.2 ,3.3 ,3.3 ,3.3 ,3.3 ,3.4 ,3.5 ,3.5 ,3.6 ,3.6 ,3.9 ,4.0 ,4.0 ,4.1 ,4.2 ,4.3 ,4.5 ,4.6 ,4.7 ,4.8 ,4.9 ,5.0 ,1.72E-06,1.09E-08,-4.25E-11,5.94E-07,5.57E-10,2.76E-01,511 ,547 ,562 ,599 ,700 ,74 ,89 ,1.070 ,749 ,308 ,0.217 ,540 ,5 ,120 ,2.81 ,1 ,1 ,2 ,,1.0 ,1.0 ,B,2.58 
42,S-TIM 2,620363,624360,1.582398 ,1.588056 ,1.594349 ,1.600413 ,1.602598 ,1.606633 ,1.609524 ,1.612248 ,1.615024 ,1.615811 ,1.616551 ,1.619892 ,1.620041 ,1.624088 ,1.632123 ,1.633150 ,1.640810 ,1.642176 ,1.650998 ,1.667281 ,36.3 ,36.0 ,36.26 ,35.99 ,0.01710 ,0.017099 ,0.017339 ,0.012426 ,0.005500 ,0.005017 ,0.009064 ,0.022135 ,0.010053 ,0.008822 ,0.025105 ,0.013213 ,0.008277 ,0.009062 ,0.034131 ,0.7267 ,0.3217 ,0.2934 ,0.5301 ,1.2945 ,0.5879 ,0.5159 ,1.4682 ,0.7620 ,0.4774 ,0.5226 ,1.9685 ,0.0099 ,0.0019 ,0.0051 ,0.0051 ,0.0468 ,1.42193846E+00,1.33827968E-01,1.45060574E+00,1.07291511E-02,5.72587546E-02,1.45381805E+02,,,,,,,390 ,,355 ,385 ,359 ,0.00 ,1.20 ,1.19 ,,,,,,,,,0.080 ,0.440 ,0.730 ,0.870 ,0.942 ,0.978 ,0.987 ,0.990 ,0.992 ,0.994 ,0.997 ,0.997 ,0.996 ,0.997 ,0.999 ,0.999 ,0.999 ,0.999 ,0.995 ,0.995 ,0.984 ,0.971 ,0.930 ,0.914 ,1.7 ,1.8 ,1.8 ,1.9 ,1.9 ,2.0 ,2.3 ,2.3 ,2.4 ,2.5 ,2.6 ,2.7 ,2.3 ,2.4 ,2.5 ,2.6 ,2.6 ,2.7 ,2.5 ,2.6 ,2.7 ,2.8 ,2.9 ,3.0 ,2.8 ,2.9 ,3.0 ,3.1 ,3.2 ,3.4 ,3.4 ,3.6 ,3.7 ,3.9 ,4.1 ,4.2 ,4.2 ,4.4 ,4.6 ,4.8 ,5.0 ,5.2 ,1.62E-07,1.19E-08,-3.50E-11,6.49E-07,8.60E-10,2.91E-01,551 ,576 ,598 ,634 ,703 ,81 ,95 ,1.394 ,776 ,315 ,0.230 ,550 ,6 ,150 ,2.86 ,1 ,1 ,2 ,,1.0 ,1.0 ,,2.69 
43,S-TIM 5,603380,607378,1.567531 ,1.573060 ,1.579177 ,1.585003 ,1.587081 ,1.590890 ,1.593605 ,1.596155 ,1.598748 ,1.599482 ,1.600171 ,1.603281 ,1.603420 ,1.607179 ,1.614616 ,1.615564 ,1.622620 ,1.623875 ,1.631956 ,1.646755 ,38.0 ,37.8 ,38.03 ,37.76 ,0.01587 ,0.015868 ,0.016082 ,0.011667 ,0.005143 ,0.004672 ,0.008431 ,0.020455 ,0.009259 ,0.008081 ,0.022880 ,0.012401 ,0.007697 ,0.008385 ,0.031191 ,0.7353 ,0.3241 ,0.2944 ,0.5313 ,1.2891 ,0.5835 ,0.5093 ,1.4419 ,0.7711 ,0.4786 ,0.5214 ,1.9395 ,0.0102 ,0.0022 ,0.0034 ,0.0036 ,0.0353 ,1.38531342E+00,1.22372945E-01,1.40508326E+00,1.04074567E-02,5.57440088E-02,1.44878733E+02,,,,,,,385 ,,350 ,378 ,357 ,0.00 ,0.79 ,0.81 ,,,,,,,,,0.190 ,0.600 ,0.840 ,0.931 ,0.963 ,0.984 ,0.989 ,0.991 ,0.993 ,0.995 ,0.997 ,0.997 ,0.997 ,0.997 ,0.999 ,0.998 ,0.998 ,0.998 ,0.994 ,0.994 ,0.982 ,0.966 ,0.923 ,0.902 ,1.4 ,1.4 ,1.4 ,1.6 ,1.7 ,1.7 ,1.9 ,2.0 ,2.1 ,2.3 ,2.4 ,2.5 ,1.9 ,2.1 ,2.2 ,2.3 ,2.4 ,2.6 ,2.1 ,2.3 ,2.4 ,2.5 ,2.7 ,2.8 ,2.4 ,2.5 ,2.7 ,2.8 ,3.0 ,3.1 ,3.0 ,3.2 ,3.4 ,3.6 ,3.7 ,3.9 ,3.7 ,3.9 ,4.1 ,4.4 ,4.6 ,4.8 ,-4.74E-07,1.38E-08,-3.81E-11,7.33E-07,9.25E-10,2.64E-01,535 ,565 ,588 ,624 ,700 ,83 ,96 ,1.040 ,763 ,309 ,0.233 ,540 ,5 ,128 ,2.84 ,2 ,1 ,1 ,2 ,1.0 ,1.2 ,,2.63 
44,S-TIM 8,596392,599390,1.560749 ,1.566151 ,1.572121 ,1.577784 ,1.579796 ,1.583474 ,1.586088 ,1.588540 ,1.591030 ,1.591734 ,1.592396 ,1.595376 ,1.595509 ,1.599106 ,1.606206 ,1.607109 ,1.613821 ,1.615013 ,1.622670 ,1.636613 ,39.2 ,39.0 ,39.24 ,38.97 ,0.01518 ,0.015176 ,0.015375 ,0.011234 ,0.004942 ,0.004479 ,0.008076 ,0.019504 ,0.008807 ,0.007657 ,0.021600 ,0.011938 ,0.007372 ,0.008003 ,0.029504 ,0.7402 ,0.3256 ,0.2951 ,0.5322 ,1.2852 ,0.5803 ,0.5045 ,1.4233 ,0.7765 ,0.4795 ,0.5205 ,1.9190 ,0.0094 ,0.0022 ,0.0020 ,0.0023 ,0.0269 ,1.37262713E+00,1.12636276E-01,1.39786421E+00,1.03220068E-02,5.50195044E-02,1.47735609E+02,,,,,,,380 ,,350 ,378 ,351 ,0.00 ,0.82 ,0.82 ,,,,,,,,0.020 ,0.270 ,0.640 ,0.840 ,0.928 ,0.962 ,0.982 ,0.988 ,0.990 ,0.992 ,0.994 ,0.997 ,0.997 ,0.996 ,0.997 ,0.998 ,0.997 ,0.996 ,0.996 ,0.994 ,0.993 ,0.983 ,0.968 ,0.935 ,0.915 ,1.3 ,1.3 ,1.3 ,1.4 ,1.4 ,1.5 ,1.7 ,1.8 ,1.8 ,1.9 ,1.9 ,2.0 ,1.7 ,1.8 ,1.9 ,1.9 ,2.0 ,2.0 ,1.9 ,2.0 ,2.1 ,2.1 ,2.2 ,2.3 ,2.2 ,2.3 ,2.3 ,2.4 ,2.5 ,2.6 ,2.8 ,2.9 ,3.0 ,3.1 ,3.2 ,3.3 ,3.4 ,3.5 ,3.7 ,3.8 ,4.0 ,4.1 ,-7.53E-07,1.17E-08,-3.62E-11,5.72E-07,6.09E-10,2.91E-01,529 ,560 ,585 ,610 ,695 ,84 ,104 ,1.034 ,750 ,305 ,0.231 ,530 ,5 ,133 ,2.79 ,1 ,1 ,2 ,3 ,1.0 ,1.0 ,,2.63 
45,S-TIM22,648338,652335,1.607527 ,1.613254 ,1.619709 ,1.626090 ,1.628438 ,1.632827 ,1.636004 ,1.639015 ,1.642096 ,1.642971 ,1.643795 ,1.647522 ,1.647689 ,1.652221 ,1.661263 ,1.662422 ,1.671094 ,1.672645 ,1.682687 ,,33.8 ,33.5 ,33.79 ,33.53 ,0.01916 ,0.019167 ,0.019451 ,0.013658 ,0.006092 ,0.005593 ,0.010125 ,0.024956 ,0.011382 ,0.010042 ,,0.014533 ,0.009250 ,0.010201 ,,0.7126 ,0.3178 ,0.2918 ,0.5283 ,1.3020 ,0.5938 ,0.5239 ,,0.7472 ,0.4756 ,0.5244 ,,0.0074 ,0.0010 ,0.0075 ,0.0070 ,,1.44222294E+00,1.94432265E-01,1.74092482E+00,1.04249404E-02,5.50235257E-02,1.69710769E+02,,,,,,,395 ,,360 ,386 ,360 ,0.00 ,1.48 ,1.49 ,,,,,,,,,0.040 ,0.370 ,0.700 ,0.860 ,0.928 ,0.970 ,0.981 ,0.986 ,0.989 ,0.991 ,0.996 ,0.996 ,0.995 ,0.996 ,0.998 ,0.997 ,0.997 ,0.996 ,0.993 ,0.991 ,0.981 ,0.970 ,0.934 ,0.916 ,0.8 ,1.0 ,1.1 ,1.1 ,1.3 ,1.4 ,1.5 ,1.7 ,1.8 ,1.9 ,2.1 ,2.2 ,1.6 ,1.7 ,1.8 ,2.0 ,2.1 ,2.3 ,1.8 ,1.9 ,2.1 ,2.3 ,2.4 ,2.6 ,2.1 ,2.3 ,2.4 ,2.6 ,2.8 ,2.9 ,2.9 ,3.1 ,3.3 ,3.5 ,3.7 ,3.9 ,3.7 ,4.0 ,4.3 ,4.5 ,4.8 ,5.0 ,-1.42E-06,1.44E-08,-3.73E-11,7.64E-07,8.16E-10,2.81E-01,545 ,572 ,593 ,624 ,692 ,83 ,98 ,1.024 ,798 ,322 ,0.238 ,560 ,6 ,149 ,2.82 ,1 ,1 ,1 ,2 ,1.0 ,1.0 ,,2.79 
46,S-TIM25,673321,678318,1.629881 ,1.635832 ,1.642578 ,1.649330 ,1.651841 ,1.656562 ,1.659996 ,1.663260 ,1.666607 ,1.667559 ,1.668455 ,1.672518 ,1.672700 ,1.677651 ,1.687564 ,1.688839 ,1.698400 ,1.700114 ,1.711258 ,,32.1 ,31.8 ,32.10 ,31.84 ,0.02095 ,0.020957 ,0.021280 ,0.014766 ,0.006611 ,0.006093 ,0.011044 ,0.027414 ,0.012550 ,0.011144 ,,0.015718 ,0.010092 ,0.011188 ,,0.7046 ,0.3155 ,0.2907 ,0.5270 ,1.3081 ,0.5988 ,0.5318 ,,0.7386 ,0.4742 ,0.5258 ,,0.0073 ,0.0007 ,0.0101 ,0.0093 ,,1.50659233E+00,2.04786135E-01,1.92036668E+00,1.09501562E-02,5.74980285E-02,1.78128535E+02,,,,,,,400 ,,360 ,390 ,362 ,0.00 ,2.11 ,2.17 ,,,,,,,,,0.010 ,0.240 ,0.600 ,0.800 ,0.890 ,0.957 ,0.974 ,0.981 ,0.986 ,0.989 ,0.995 ,0.996 ,0.995 ,0.996 ,0.999 ,0.998 ,0.998 ,0.998 ,0.995 ,0.995 ,0.987 ,0.977 ,0.944 ,0.930 ,1.5 ,1.7 ,1.7 ,1.7 ,1.8 ,1.9 ,2.2 ,2.4 ,2.5 ,2.6 ,2.7 ,2.8 ,2.3 ,2.4 ,2.5 ,2.7 ,2.8 ,2.9 ,2.6 ,2.7 ,2.8 ,2.9 ,3.1 ,3.3 ,2.9 ,3.0 ,3.2 ,3.4 ,3.6 ,3.7 ,3.7 ,3.9 ,4.1 ,4.4 ,4.6 ,4.8 ,4.7 ,5.0 ,5.2 ,5.5 ,5.8 ,6.1 ,-3.93E-07,1.20E-08,-3.29E-11,8.13E-07,1.17E-09,2.84E-01,556 ,585 ,608 ,640 ,700 ,79 ,95 ,1.046 ,841 ,340 ,0.236 ,570 ,6 ,140 ,2.81 ,1 ,1 ,2 ,,1.0 ,1.2 ,,2.91 
47,S-TIM27,640345,644342,1.600365 ,1.606078 ,1.612492 ,1.618783 ,1.621083 ,1.625367 ,1.628459 ,1.631384 ,1.634375 ,1.635224 ,1.636023 ,1.639637 ,1.639799 ,1.644189 ,1.652939 ,1.654059 ,1.662436 ,1.663933 ,1.673613 ,,34.5 ,34.2 ,34.46 ,34.20 ,0.01856 ,0.018564 ,0.018835 ,0.013292 ,0.005916 ,0.005424 ,0.009814 ,0.024134 ,0.010994 ,0.009680 ,,0.014141 ,0.008965 ,0.009870 ,,0.7160 ,0.3187 ,0.2922 ,0.5287 ,1.3000 ,0.5922 ,0.5214 ,,0.7508 ,0.4760 ,0.5240 ,,0.0076 ,0.0011 ,0.0069 ,0.0065 ,,1.41680470E+00,1.96785057E-01,1.68001322E+00,1.00732158E-02,5.37616908E-02,1.64672436E+02,,,,,,,390 ,,360 ,385 ,360 ,0.00 ,1.37 ,1.38 ,,,,,,,,,0.050 ,0.410 ,0.730 ,0.870 ,0.935 ,0.973 ,0.983 ,0.987 ,0.990 ,0.992 ,0.997 ,0.997 ,0.996 ,0.997 ,0.999 ,0.998 ,0.998 ,0.998 ,0.995 ,0.994 ,0.984 ,0.973 ,0.936 ,0.919 ,1.2 ,1.3 ,1.3 ,1.4 ,1.4 ,1.5 ,1.9 ,2.0 ,2.1 ,2.1 ,2.2 ,2.3 ,1.9 ,2.0 ,2.1 ,2.2 ,2.3 ,2.4 ,2.2 ,2.3 ,2.4 ,2.5 ,2.6 ,2.7 ,2.5 ,2.6 ,2.7 ,2.8 ,2.9 ,3.0 ,3.2 ,3.3 ,3.5 ,3.7 ,3.8 ,4.0 ,4.0 ,4.2 ,4.4 ,4.6 ,4.8 ,5.1 ,-1.02E-06,1.14E-08,-3.41E-11,7.97E-07,1.01E-09,2.69E-01,543 ,572 ,594 ,629 ,696 ,80 ,99 ,1.035 ,793 ,321 ,0.236 ,560 ,6 ,141 ,2.83 ,1 ,1 ,2 ,,1.0 ,1.0 ,,2.76 
48,S-TIM28,689311,694308,1.644633 ,1.650622 ,1.657451 ,1.664381 ,1.666988 ,1.671922 ,1.675529 ,1.678965 ,1.682495 ,1.683500 ,1.684446 ,1.688739 ,1.688931 ,1.694167 ,1.704665 ,1.706016 ,1.716155 ,1.717975 ,1.729809 ,,31.1 ,30.8 ,31.07 ,30.83 ,0.02217 ,0.022170 ,0.022516 ,0.015507 ,0.006966 ,0.006436 ,0.011672 ,0.029044 ,0.013310 ,0.011834 ,,0.016512 ,0.010667 ,0.011849 ,,0.6995 ,0.3142 ,0.2903 ,0.5265 ,1.3101 ,0.6004 ,0.5338 ,,0.7333 ,0.4738 ,0.5262 ,,0.0071 ,0.0007 ,0.0099 ,0.0092 ,,1.54270810E+00,2.17113891E-01,1.81904459E+00,1.13925005E-02,5.79224572E-02,1.67697189E+02,,,,,,,405 ,,360 ,391 ,362 ,0.00 ,2.30 ,2.36 ,,,,,,,,,0.010 ,0.230 ,0.580 ,0.790 ,0.880 ,0.951 ,0.970 ,0.978 ,0.983 ,0.987 ,0.994 ,0.995 ,0.994 ,0.995 ,0.998 ,0.998 ,0.998 ,0.998 ,0.996 ,0.996 ,0.989 ,0.983 ,0.961 ,0.948 ,1.3 ,1.3 ,1.3 ,1.4 ,1.4 ,1.4 ,1.9 ,2.0 ,2.1 ,2.2 ,2.3 ,2.4 ,2.0 ,2.1 ,2.2 ,2.3 ,2.4 ,2.5 ,2.2 ,2.3 ,2.5 ,2.6 ,2.7 ,2.8 ,2.6 ,2.7 ,2.9 ,3.0 ,3.1 ,3.3 ,3.4 ,3.6 ,3.8 ,4.0 ,4.2 ,4.4 ,4.5 ,4.7 ,5.0 ,5.2 ,5.5 ,5.7 ,-1.08E-06,1.07E-08,-3.65E-11,7.81E-07,1.09E-09,2.91E-01,560 ,588 ,611 ,637 ,701 ,82 ,98 ,1.006 ,855 ,344 ,0.242 ,550 ,6 ,155 ,2.77 ,1 ,1 ,1 ,,1.0 ,1.0 ,,2.98 
49,S-TIM35,699301,704299,1.652825 ,1.659053 ,1.666150 ,1.673353 ,1.676064 ,1.681201 ,1.684959 ,1.688541 ,1.692225 ,1.693274 ,1.694262 ,1.698746 ,1.698947 ,1.704424 ,1.715424 ,1.716841 ,1.727496 ,1.729412 ,1.741890 ,,30.1 ,29.9 ,30.13 ,29.89 ,0.02320 ,0.023199 ,0.023567 ,0.016161 ,0.007266 ,0.006722 ,0.012199 ,0.030465 ,0.013988 ,0.012478 ,,0.017210 ,0.011150 ,0.012417 ,,0.6966 ,0.3132 ,0.2898 ,0.5258 ,1.3132 ,0.6030 ,0.5379 ,,0.7303 ,0.4731 ,0.5269 ,,0.0086 ,0.0008 ,0.0111 ,0.0103 ,,1.55849775E+00,2.30767007E-01,1.84436099E+00,1.15367235E-02,5.86095947E-02,1.62981888E+02,,,,,,,400 ,,360 ,397 ,367 ,0.00 ,2.94 ,2.98 ,,,,,,,,,,0.140 ,0.480 ,0.720 ,0.840 ,0.939 ,0.964 ,0.974 ,0.981 ,0.986 ,0.994 ,0.994 ,0.993 ,0.995 ,0.998 ,0.999 ,0.999 ,0.999 ,0.995 ,0.995 ,0.988 ,0.980 ,0.942 ,0.931 ,2.0 ,2.1 ,2.1 ,2.3 ,2.4 ,2.4 ,2.8 ,2.9 ,3.0 ,3.2 ,3.3 ,3.4 ,2.8 ,3.0 ,3.1 ,3.2 ,3.4 ,3.5 ,3.1 ,3.3 ,3.4 ,3.6 ,3.7 ,3.9 ,3.5 ,3.7 ,3.8 ,4.0 ,4.2 ,4.4 ,4.4 ,4.6 ,4.9 ,5.1 ,5.3 ,5.6 ,5.5 ,5.8 ,6.1 ,6.4 ,6.7 ,7.0 ,4.70E-07,1.25E-08,-3.40E-11,8.29E-07,1.09E-09,2.89E-01,579 ,603 ,622 ,648 ,716 ,75 ,89 ,1.049 ,875 ,353 ,0.238 ,500 ,5 ,136 ,3.04 ,1 ,1 ,1 ,2 ,1.0 ,1.0 ,,2.96 
50,S-TIH 1,717295,723293,1.670184 ,1.676356 ,1.683442 ,1.690749 ,1.693534 ,1.698847 ,1.702753 ,1.706486 ,1.710332 ,1.711428 ,1.712461 ,1.717152 ,1.717362 ,1.723098 ,1.734635 ,1.736122 ,1.747318 ,1.749332 ,1.762468 ,,29.5 ,29.3 ,29.52 ,29.28 ,0.02430 ,0.024303 ,0.024694 ,0.016798 ,0.007579 ,0.007030 ,0.012766 ,0.031970 ,0.014697 ,0.013136 ,,0.017894 ,0.011670 ,0.013024 ,,0.6912 ,0.3119 ,0.2893 ,0.5253 ,1.3155 ,0.6047 ,0.5405 ,,0.7246 ,0.4726 ,0.5274 ,,0.0060 ,0.0003 ,0.0121 ,0.0110 ,,1.60326759E+00,2.42980935E-01,1.81313592E+00,1.18019139E-02,5.91363658E-02,1.61218747E+02,,,,,,,405 ,,360 ,392 ,366 ,0.00 ,2.31 ,2.29 ,,,,,,,,,,0.190 ,0.560 ,0.780 ,0.880 ,0.952 ,0.971 ,0.978 ,0.982 ,0.987 ,0.994 ,0.994 ,0.991 ,0.993 ,0.998 ,0.999 ,0.998 ,0.998 ,0.996 ,0.995 ,0.988 ,0.981 ,0.957 ,0.941 ,1.3 ,1.2 ,1.2 ,1.3 ,1.3 ,1.5 ,2.1 ,2.1 ,2.2 ,2.3 ,2.4 ,2.6 ,2.2 ,2.2 ,2.3 ,2.3 ,2.5 ,2.6 ,2.5 ,2.5 ,2.6 ,2.7 ,2.8 ,3.0 ,2.9 ,2.9 ,3.1 ,3.2 ,3.3 ,3.5 ,3.8 ,4.0 ,4.2 ,4.3 ,4.5 ,4.8 ,5.0 ,5.2 ,5.4 ,5.7 ,5.9 ,6.3 ,-1.46E-06,1.06E-08,-1.15E-11,9.26E-07,1.13E-09,2.79E-01,569 ,597 ,622 ,653 ,703 ,82 ,96 ,1.018 ,884 ,355 ,0.247 ,550 ,6 ,161 ,2.85 ,1 ,1 ,1 ,,1.0 ,1.0 ,,3.06 
51,S-TIH 3,740283,746281,1.690654 ,1.696852 ,1.704052 ,1.711625 ,1.714553 ,1.720183 ,1.724345 ,1.728335 ,1.732453 ,1.733628 ,1.734736 ,1.739772 ,1.739998 ,1.746167 ,1.758605 ,1.760212 ,1.772320 ,1.774502 ,1.788756 ,,28.3 ,28.1 ,28.30 ,28.07 ,0.02616 ,0.026152 ,0.026584 ,0.017900 ,0.008108 ,0.007545 ,0.013714 ,0.034504 ,0.015897 ,0.014254 ,,0.019075 ,0.012539 ,0.014045 ,,0.6845 ,0.3100 ,0.2885 ,0.5244 ,1.3194 ,0.6079 ,0.5450 ,,0.7175 ,0.4717 ,0.5283 ,,0.0051 ,-0.0001 ,0.0135 ,0.0122 ,,1.64797648E+00,2.67261917E-01,2.19772845E+00,1.21917693E-02,5.97893039E-02,1.92158340E+02,,,,,,,420 ,,360 ,395 ,367 ,0.00 ,2.81 ,2.86 ,,,,,,,,,,0.160 ,0.510 ,0.740 ,0.850 ,0.940 ,0.964 ,0.975 ,0.981 ,0.986 ,0.994 ,0.994 ,0.993 ,0.995 ,0.999 ,0.999 ,0.999 ,0.999 ,0.997 ,0.996 ,0.988 ,0.980 ,0.955 ,0.933 ,0.6 ,0.9 ,0.9 ,0.9 ,1.0 ,1.2 ,1.5 ,1.7 ,1.8 ,1.9 ,2.0 ,2.2 ,1.6 ,1.7 ,1.9 ,2.0 ,2.1 ,2.2 ,1.9 ,2.1 ,2.2 ,2.4 ,2.5 ,2.7 ,2.3 ,2.5 ,2.7 ,2.8 ,3.0 ,3.2 ,3.4 ,3.6 ,3.8 ,4.1 ,4.3 ,4.5 ,4.6 ,4.9 ,5.2 ,5.5 ,5.9 ,6.2 ,-1.99E-06,1.19E-08,-3.46E-11,8.53E-07,1.06E-09,2.97E-01,566 ,591 ,615 ,644 ,723 ,85 ,100 ,1.027 ,908 ,362 ,0.254 ,560 ,6 ,165 ,2.81 ,1 ,1 ,1 ,,1.0 ,1.0 ,,3.11 
52,S-TIH 4,755275,762273,1.704300 ,1.710541 ,1.717840 ,1.725607 ,1.728636 ,1.734483 ,1.738822 ,1.742988 ,1.747295 ,1.748525 ,1.749685 ,1.754962 ,1.755199 ,1.761671 ,1.774745 ,1.776436 ,1.789195 ,1.791497 ,1.806556 ,,27.5 ,27.3 ,27.51 ,27.29 ,0.02745 ,0.027450 ,0.027911 ,0.018659 ,0.008473 ,0.007904 ,0.014376 ,0.036298 ,0.016752 ,0.015059 ,,0.019889 ,0.013146 ,0.014765 ,,0.6797 ,0.3087 ,0.2879 ,0.5237 ,1.3223 ,0.6103 ,0.5486 ,,0.7126 ,0.4710 ,0.5290 ,,0.0040 ,-0.0005 ,0.0147 ,0.0133 ,,1.66755531E+00,2.94411865E-01,2.49422119E+00,1.22052137E-02,5.97775329E-02,2.14869618E+02,,,,,,,415 ,,365 ,398 ,368 ,0.00 ,3.28 ,3.30 ,,,,,,,,,,0.120 ,0.450 ,0.700 ,0.820 ,0.929 ,0.962 ,0.973 ,0.980 ,0.986 ,0.995 ,0.994 ,0.993 ,0.995 ,0.999 ,0.999 ,0.999 ,0.997 ,0.995 ,0.994 ,0.987 ,0.981 ,0.961 ,0.942 ,0.5 ,0.6 ,0.6 ,0.7 ,0.7 ,0.7 ,1.2 ,1.3 ,1.4 ,1.6 ,1.7 ,1.8 ,1.2 ,1.4 ,1.5 ,1.7 ,1.8 ,1.9 ,1.6 ,1.8 ,1.9 ,2.1 ,2.3 ,2.4 ,2.0 ,2.2 ,2.4 ,2.6 ,2.7 ,2.9 ,3.1 ,3.3 ,3.6 ,3.9 ,4.1 ,4.4 ,4.4 ,4.7 ,5.1 ,5.4 ,5.8 ,6.1 ,-2.51E-06,1.06E-08,-3.89E-11,8.33E-07,1.27E-09,3.05E-01,565 ,591 ,613 ,640 ,694 ,85 ,100 ,1.010 ,919 ,367 ,0.254 ,570 ,6 ,168 ,2.76 ,1 ,1 ,1 ,2 ,1.0 ,1.0 ,,3.15 
53,S-TIH 6,805254,813252,1.749170 ,1.755582 ,1.763205 ,1.771596 ,1.774951 ,1.781515 ,1.786433 ,1.791180 ,1.796106 ,1.797515 ,1.798845 ,1.804908 ,1.805181 ,1.812641 ,1.827775 ,1.829738 ,1.844597 ,1.847286 ,1.864939 ,,25.4 ,25.2 ,25.42 ,25.22 ,0.03166 ,0.031669 ,0.032223 ,0.021155 ,0.009673 ,0.009075 ,0.016535 ,0.042105 ,0.019511 ,0.017653 ,,0.022564 ,0.015126 ,0.017097 ,,0.6680 ,0.3054 ,0.2866 ,0.5221 ,1.3295 ,0.6161 ,0.5574 ,,0.7002 ,0.4694 ,0.5306 ,,0.0021 ,-0.0012 ,0.0176 ,0.0158 ,,1.77227611E+00,3.45691250E-01,2.40788501E+00,1.31182633E-02,6.14479619E-02,2.00753254E+02,,,,,,,440 ,,365 ,398 ,368 ,0.00 ,3.44 ,3.56 ,,,,,,,,,,0.120 ,0.480 ,0.700 ,0.820 ,0.919 ,0.955 ,0.970 ,0.978 ,0.984 ,0.993 ,0.995 ,0.994 ,0.996 ,0.998 ,0.998 ,0.998 ,0.998 ,0.997 ,0.995 ,0.986 ,0.978 ,0.958 ,0.928 ,-0.6 ,-0.6 ,-0.5 ,-0.4 ,-0.4 ,-0.3 ,0.3 ,0.4 ,0.5 ,0.7 ,0.8 ,0.9 ,0.4 ,0.5 ,0.6 ,0.8 ,0.9 ,1.0 ,0.7 ,0.9 ,1.0 ,1.2 ,1.3 ,1.5 ,1.3 ,1.5 ,1.6 ,1.8 ,2.0 ,2.1 ,2.6 ,2.8 ,3.0 ,3.3 ,3.5 ,3.8 ,4.1 ,4.4 ,4.8 ,5.1 ,5.5 ,5.8 ,-4.43E-06,1.06E-08,-3.14E-11,9.45E-07,1.14E-09,3.03E-01,571 ,587 ,604 ,630 ,690 ,89 ,107 ,1.011 ,931 ,369 ,0.261 ,540 ,5 ,191 ,2.81 ,1 ,1 ,1 ,2 ,1.0 ,1.0 ,,3.37 
54,S-TIH10,728285,734282,1.679341 ,1.685617 ,1.692863 ,1.700404 ,1.703297 ,1.708836 ,1.712921 ,1.716831 ,1.720865 ,1.722015 ,1.723100 ,1.728029 ,1.728250 ,1.734286 ,1.746453 ,1.748024 ,1.759868 ,1.762002 ,1.775945 ,,28.5 ,28.2 ,28.46 ,28.23 ,0.02559 ,0.025588 ,0.026009 ,0.017568 ,0.007944 ,0.007385 ,0.013421 ,0.033752 ,0.015549 ,0.013943 ,,0.018718 ,0.012271 ,0.013738 ,,0.6866 ,0.3105 ,0.2886 ,0.5245 ,1.3191 ,0.6077 ,0.5449 ,,0.7197 ,0.4718 ,0.5282 ,,0.0064 ,0.0002 ,0.0135 ,0.0123 ,,1.61549392E+00,2.62433239E-01,2.09426189E+00,1.19830897E-02,5.96510240E-02,1.81657554E+02,,,,,,,410 ,,365 ,399 ,369 ,0.00 ,3.34 ,3.37 ,,,,,,,,,,0.090 ,0.410 ,0.670 ,0.810 ,0.931 ,0.963 ,0.975 ,0.982 ,0.987 ,0.994 ,0.995 ,0.993 ,0.994 ,0.998 ,0.998 ,0.998 ,0.998 ,0.994 ,0.993 ,0.985 ,0.977 ,0.947 ,0.929 ,1.1 ,1.3 ,1.4 ,1.5 ,1.5 ,1.5 ,2.0 ,2.1 ,2.3 ,2.4 ,2.5 ,2.6 ,2.1 ,2.2 ,2.3 ,2.5 ,2.6 ,2.7 ,2.3 ,2.5 ,2.7 ,2.8 ,3.0 ,3.1 ,2.8 ,3.0 ,3.1 ,3.3 ,3.5 ,3.7 ,3.8 ,4.0 ,4.3 ,4.5 ,4.8 ,5.0 ,5.0 ,5.3 ,5.7 ,6.0 ,6.3 ,6.6 ,-1.13E-06,1.15E-08,-4.29E-11,8.62E-07,1.18E-09,2.95E-01,569 ,596 ,617 ,642 ,703 ,80 ,97 ,1.043 ,1024 ,412 ,0.243 ,570 ,6 ,133 ,2.88 ,1 ,1 ,1 ,,1.0 ,1.0 ,,3.06 
55,S-TIH11,785257,792255,1.729984 ,1.736390 ,1.743970 ,1.752219 ,1.755489 ,1.761860 ,1.766619 ,1.771208 ,1.775965 ,1.777325 ,1.778609 ,1.784460 ,1.784723 ,1.791920 ,1.806519 ,1.808413 ,1.822749 ,1.825344 ,1.842388 ,,25.7 ,25.5 ,25.68 ,25.47 ,0.03056 ,0.030554 ,0.031088 ,0.020476 ,0.009346 ,0.008758 ,0.015955 ,0.040621 ,0.018825 ,0.017044 ,,0.021836 ,0.014595 ,0.016493 ,,0.6702 ,0.3059 ,0.2866 ,0.5222 ,1.3295 ,0.6161 ,0.5578 ,,0.7024 ,0.4695 ,0.5305 ,,0.0030 ,-0.0011 ,0.0181 ,0.0162 ,,1.72677471E+00,3.24568628E-01,2.65816809E+00,1.29369958E-02,6.18255245E-02,2.21904637E+02,,,,,,,430 ,,365 ,400 ,369 ,0.00 ,3.80 ,3.85 ,,,,,,,,,,0.080 ,0.400 ,0.660 ,0.800 ,0.915 ,0.948 ,0.964 ,0.973 ,0.980 ,0.992 ,0.992 ,0.990 ,0.992 ,0.998 ,0.998 ,0.999 ,0.999 ,0.997 ,0.996 ,0.989 ,0.982 ,0.964 ,0.942 ,-0.3 ,-0.2 ,-0.1 ,0.0 ,0.0 ,0.1 ,0.5 ,0.7 ,0.8 ,1.0 ,1.1 ,1.3 ,0.6 ,0.7 ,0.9 ,1.1 ,1.2 ,1.4 ,0.9 ,1.1 ,1.3 ,1.5 ,1.7 ,1.9 ,1.4 ,1.6 ,1.9 ,2.1 ,2.3 ,2.5 ,2.6 ,2.9 ,3.2 ,3.5 ,3.8 ,4.1 ,4.1 ,4.5 ,4.9 ,5.3 ,5.7 ,6.1 ,-3.76E-06,1.17E-08,-3.59E-11,8.88E-07,1.27E-09,3.08E-01,569 ,588 ,602 ,633 ,686 ,89 ,103 ,1.017 ,912 ,363 ,0.255 ,550 ,6 ,171 ,2.81 ,1 ,1 ,1 ,,1.0 ,1.0 ,,3.24 
56,S-TIH13,741278,747276,1.690624 ,1.696934 ,1.704249 ,1.711933 ,1.714904 ,1.720618 ,1.724845 ,1.728900 ,1.733089 ,1.734284 ,1.735411 ,1.740539 ,1.740769 ,1.747055 ,1.759746 ,1.761386 ,1.773762 ,1.775994 ,1.790587 ,,27.8 ,27.6 ,27.79 ,27.56 ,0.02666 ,0.026657 ,0.027102 ,0.018185 ,0.008244 ,0.007680 ,0.013966 ,0.035225 ,0.016248 ,0.014593 ,,0.019380 ,0.012771 ,0.014331 ,,0.6822 ,0.3093 ,0.2881 ,0.5239 ,1.3214 ,0.6095 ,0.5474 ,,0.7151 ,0.4712 ,0.5288 ,,0.0051 ,-0.0002 ,0.0144 ,0.0130 ,,1.62224674E+00,2.93844589E-01,1.99225164E+00,1.18368386E-02,5.90208025E-02,1.71959976E+02,,,,,,,415 ,,365 ,400 ,368 ,0.00 ,3.64 ,3.67 ,,,,,,,,,,0.080 ,0.380 ,0.640 ,0.800 ,0.921 ,0.957 ,0.970 ,0.978 ,0.984 ,0.993 ,0.993 ,0.991 ,0.994 ,0.997 ,0.998 ,0.997 ,0.998 ,0.994 ,0.993 ,0.983 ,0.974 ,0.944 ,0.920 ,1.0 ,1.0 ,1.1 ,1.1 ,1.2 ,1.3 ,1.8 ,1.9 ,2.0 ,2.1 ,2.2 ,2.3 ,1.8 ,1.9 ,2.1 ,2.2 ,2.3 ,2.4 ,2.1 ,2.3 ,2.4 ,2.5 ,2.7 ,2.8 ,2.6 ,2.7 ,2.9 ,3.0 ,3.2 ,3.4 ,3.6 ,3.9 ,4.1 ,4.3 ,4.5 ,4.7 ,4.9 ,5.2 ,5.5 ,5.8 ,6.1 ,6.4 ,-1.65E-06,1.10E-08,-3.44E-11,8.43E-07,1.07E-09,3.00E-01,573 ,595 ,616 ,642 ,700 ,83 ,96 ,1.034 ,899 ,360 ,0.249 ,510 ,5 ,148 ,2.83 ,1 ,1 ,1 ,,1.0 ,1.0 ,,3.10 
57,S-TIH14,762265,769263,1.709159 ,1.715540 ,1.723018 ,1.731019 ,1.734154 ,1.740223 ,1.744736 ,1.749076 ,1.753567 ,1.754851 ,1.756061 ,1.761573 ,1.761821 ,1.768591 ,1.782296 ,1.784072 ,1.797496 ,1.799923 ,1.815840 ,,26.5 ,26.3 ,26.52 ,26.30 ,0.02873 ,0.028729 ,0.029221 ,0.019413 ,0.008831 ,0.008254 ,0.015024 ,0.038102 ,0.017627 ,0.015917 ,,0.020697 ,0.013740 ,0.015481 ,,0.6757 ,0.3074 ,0.2873 ,0.5230 ,1.3263 ,0.6136 ,0.5540 ,,0.7083 ,0.4702 ,0.5298 ,,0.0046 ,-0.0006 ,0.0167 ,0.0150 ,,1.68915108E+00,2.90462024E-01,2.37971516E+00,1.28202514E-02,6.18090841E-02,2.01094352E+02,,,,,,,420 ,,365 ,397 ,368 ,0.00 ,3.11 ,3.10 ,,,,,,,,,,0.100 ,0.430 ,0.700 ,0.840 ,0.934 ,0.960 ,0.971 ,0.977 ,0.983 ,0.993 ,0.993 ,0.990 ,0.992 ,0.997 ,0.999 ,0.999 ,0.999 ,0.997 ,0.996 ,0.988 ,0.982 ,0.961 ,0.942 ,0.2 ,0.3 ,0.4 ,0.5 ,0.6 ,0.7 ,0.9 ,1.1 ,1.2 ,1.4 ,1.6 ,1.7 ,1.0 ,1.2 ,1.3 ,1.5 ,1.7 ,1.8 ,1.4 ,1.6 ,1.7 ,2.0 ,2.2 ,2.4 ,1.8 ,2.0 ,2.2 ,2.4 ,2.7 ,2.9 ,2.9 ,3.2 ,3.5 ,3.8 ,4.1 ,4.4 ,4.3 ,4.7 ,5.1 ,5.5 ,5.9 ,6.2 ,-2.83E-06,1.27E-08,-3.36E-11,8.35E-07,1.16E-09,3.10E-01,565 ,590 ,609 ,634 ,693 ,87 ,100 ,1.027 ,888 ,354 ,0.254 ,550 ,6 ,163 ,2.86 ,1 ,1 ,2 ,,1.0 ,1.0 ,,3.17 
58,S-TIH18,722292,727290,1.673842 ,1.680025 ,1.687150 ,1.694526 ,1.697343 ,1.702724 ,1.706684 ,1.710470 ,1.714371 ,1.715484 ,1.716532 ,1.721293 ,1.721507 ,1.727331 ,1.739054 ,1.740565 ,1.751947 ,1.753995 ,1.767353 ,,29.2 ,29.0 ,29.23 ,29.00 ,0.02468 ,0.024683 ,0.025081 ,0.017028 ,0.007687 ,0.007136 ,0.012960 ,0.032488 ,0.014941 ,0.013358 ,,0.018141 ,0.011847 ,0.013234 ,,0.6899 ,0.3114 ,0.2891 ,0.5251 ,1.3162 ,0.6053 ,0.5412 ,,0.7233 ,0.4723 ,0.5277 ,,0.0061 ,0.0001 ,0.0122 ,0.0111 ,,1.59921608E+00,2.59532164E-01,2.12454543E+00,1.16469304E-02,5.84824883E-02,1.86927779E+02,,,,,,,410 ,,360 ,393 ,366 ,0.00 ,2.43 ,2.44 ,,,,,,,,,,0.180 ,0.540 ,0.770 ,0.870 ,0.951 ,0.971 ,0.979 ,0.984 ,0.988 ,0.995 ,0.995 ,0.993 ,0.995 ,0.998 ,0.999 ,0.999 ,0.999 ,0.996 ,0.995 ,0.986 ,0.978 ,0.948 ,0.928 ,1.1 ,1.2 ,1.3 ,1.4 ,1.5 ,1.6 ,1.8 ,1.9 ,2.0 ,2.2 ,2.3 ,2.4 ,1.8 ,2.0 ,2.2 ,2.3 ,2.5 ,2.6 ,2.2 ,2.3 ,2.5 ,2.7 ,2.8 ,3.0 ,2.5 ,2.7 ,2.9 ,3.1 ,3.3 ,3.5 ,3.5 ,3.8 ,4.0 ,4.3 ,4.5 ,4.8 ,4.7 ,5.0 ,5.3 ,5.7 ,6.0 ,6.3 ,-1.15E-06,1.28E-08,-3.62E-11,7.62E-07,1.01E-09,3.06E-01,570 ,596 ,616 ,644 ,703 ,83 ,98 ,1.029 ,891 ,357 ,0.248 ,560 ,6 ,154 ,2.87 ,1 ,1 ,1 ,2 ,1.0 ,1.0 ,,3.07 
59,S-TIH23,785263,792261,1.731025 ,1.737316 ,1.744751 ,1.752843 ,1.756051 ,1.762302 ,1.766969 ,1.771466 ,1.776125 ,1.777458 ,1.778714 ,1.784439 ,1.784696 ,1.791730 ,1.805972 ,1.807817 ,1.821763 ,1.824284 ,1.840808 ,,26.3 ,26.1 ,26.29 ,26.08 ,0.02984 ,0.029847 ,0.030359 ,0.020074 ,0.009156 ,0.008571 ,0.015605 ,0.039588 ,0.018312 ,0.016524 ,,0.021407 ,0.014272 ,0.016087 ,,0.6726 ,0.3068 ,0.2872 ,0.5228 ,1.3264 ,0.6135 ,0.5536 ,,0.7051 ,0.4701 ,0.5299 ,,0.0026 ,-0.0009 ,0.0163 ,0.0146 ,,1.73986485E+00,3.13894918E-01,2.31093206E+00,1.29441300E-02,6.12116868E-02,1.97420482E+02,,,,,,,435 ,,365 ,400 ,368 ,0.00 ,3.88 ,3.97 ,,,,,,,,,,0.120 ,0.440 ,0.670 ,0.800 ,0.906 ,0.947 ,0.962 ,0.972 ,0.979 ,0.992 ,0.992 ,0.991 ,0.993 ,0.998 ,0.998 ,0.998 ,0.999 ,0.997 ,0.996 ,0.988 ,0.981 ,0.962 ,0.937 ,-0.3 ,-0.2 ,-0.1 ,-0.1 ,0.0 ,0.1 ,0.5 ,0.7 ,0.8 ,0.9 ,1.0 ,1.2 ,0.6 ,0.7 ,0.9 ,1.0 ,1.1 ,1.2 ,1.0 ,1.1 ,1.3 ,1.4 ,1.5 ,1.7 ,1.4 ,1.6 ,1.8 ,2.0 ,2.2 ,2.3 ,2.6 ,2.9 ,3.1 ,3.4 ,3.7 ,3.9 ,4.1 ,4.4 ,4.8 ,5.1 ,5.5 ,5.8 ,-3.78E-06,1.09E-08,-3.66E-11,8.62E-07,1.13E-09,3.09E-01,561 ,586 ,604 ,635 ,684 ,88 ,106 ,0.992 ,922 ,366 ,0.260 ,540 ,5 ,180 ,2.69 ,1 ,1 ,2 ,,1.0 ,1.0 ,,3.30 
60,S-TIH53,847238,855236,1.785191 ,1.791987 ,1.800130 ,1.809248 ,1.812938 ,1.820209 ,1.825682 ,1.830980 ,1.836488 ,1.838066 ,1.839556 ,1.846354 ,1.846660 ,1.855041 ,1.872096 ,1.874313 ,1.891137 ,1.894189 ,1.914294 ,,23.8 ,23.6 ,23.78 ,23.59 ,0.03561 ,0.035608 ,0.036247 ,0.023550 ,0.010806 ,0.010172 ,0.018553 ,0.047529 ,0.022093 ,0.020105 ,,0.025128 ,0.016975 ,0.019272 ,,0.6614 ,0.3035 ,0.2857 ,0.5210 ,1.3348 ,0.6205 ,0.5646 ,,0.6932 ,0.4683 ,0.5317 ,,0.0032 ,-0.0012 ,0.0195 ,0.0175 ,,1.87904886E+00,3.69719775E-01,2.33730863E+00,1.44121770E-02,6.38817990E-02,1.82668180E+02,,,,,,,,420 ,370 ,408 ,370 ,0.00 ,4.97 ,5.06 ,,,,,,,,,,0.060 ,0.350 ,0.610 ,0.750 ,0.870 ,0.927 ,0.948 ,0.961 ,0.971 ,0.987 ,0.989 ,0.985 ,0.989 ,0.997 ,0.998 ,0.999 ,0.999 ,0.998 ,0.997 ,0.991 ,0.986 ,0.974 ,0.955 ,-0.8 ,-0.8 ,-0.7 ,-0.7 ,-0.6 ,-0.6 ,0.4 ,0.5 ,0.6 ,0.7 ,0.9 ,1.0 ,0.4 ,0.6 ,0.7 ,0.8 ,1.0 ,1.1 ,0.9 ,1.0 ,1.2 ,1.3 ,1.5 ,1.6 ,1.4 ,1.6 ,1.8 ,2.0 ,2.2 ,2.4 ,2.8 ,3.1 ,3.4 ,3.7 ,4.0 ,4.3 ,4.5 ,5.0 ,5.4 ,5.8 ,6.2 ,6.6 ,-4.85E-06,8.97E-09,-3.32E-11,1.13E-06,1.60E-09,2.90E-01,576 ,596 ,624 ,658 ,692 ,88 ,104 ,1.000 ,960 ,379 ,0.266 ,520 ,5 ,170 ,2.81 ,1 ,1 ,1 ,,1.0 ,1.0 ,B,3.54 
61,S-TIH53W,847238,855236,1.785191 ,1.791987 ,1.800130 ,1.809248 ,1.812938 ,1.820209 ,1.825682 ,1.830980 ,1.836488 ,1.838066 ,1.839556 ,1.846354 ,1.846660 ,1.855041 ,1.872096 ,1.874313 ,1.891137 ,1.894189 ,1.914294 ,,23.8 ,23.6 ,23.78 ,23.59 ,0.03561 ,0.035608 ,0.036247 ,0.023550 ,0.010806 ,0.010172 ,0.018553 ,0.047529 ,0.022093 ,0.020105 ,,0.025128 ,0.016975 ,0.019272 ,,0.6614 ,0.3035 ,0.2857 ,0.5210 ,1.3348 ,0.6205 ,0.5646 ,,0.6932 ,0.4683 ,0.5317 ,,0.0032 ,-0.0012 ,0.0195 ,0.0175 ,,1.87904886E+00,3.69719775E-01,2.33730863E+00,1.44121770E-02,6.38817990E-02,1.82668180E+02,,,,,,,,404 ,368 ,398 ,368 ,0.00 ,3.49 ,3.70 ,,,,,,,,,,0.110 ,0.450 ,0.710 ,0.830 ,0.918 ,0.954 ,0.971 ,0.980 ,0.986 ,0.995 ,0.999 ,0.999 ,0.999 ,0.999 ,0.999 ,0.999 ,0.999 ,0.999 ,0.999 ,0.994 ,0.985 ,0.961 ,0.925 ,-0.8 ,-0.8 ,-0.7 ,-0.7 ,-0.6 ,-0.6 ,0.4 ,0.5 ,0.6 ,0.7 ,0.9 ,1.0 ,0.4 ,0.6 ,0.7 ,0.8 ,1.0 ,1.1 ,0.9 ,1.0 ,1.2 ,1.3 ,1.5 ,1.6 ,1.4 ,1.6 ,1.8 ,2.0 ,2.2 ,2.4 ,2.8 ,3.1 ,3.4 ,3.7 ,4.0 ,4.3 ,4.5 ,5.0 ,5.4 ,5.8 ,6.2 ,6.6 ,-4.85E-06,8.97E-09,-3.32E-11,1.13E-06,1.60E-09,2.90E-01,576 ,596 ,624 ,658 ,692 ,88 ,104 ,1.000 ,960 ,379 ,0.266 ,520 ,5 ,170 ,2.81 ,1 ,1 ,1 ,,1.0 ,1.0 ,B,3.54 
62,S-TIH57,963241,972239,1.893940 ,1.901635 ,1.910819 ,1.921064 ,1.925204 ,1.933353 ,1.939487 ,1.945424 ,1.951598 ,1.953366 ,1.955036 ,1.962657 ,1.963000 ,1.972398 ,1.991533 ,1.994022 ,2.012911 ,2.016340 ,2.038934 ,,24.1 ,23.9 ,24.11 ,23.92 ,0.03993 ,0.039935 ,0.040656 ,0.026394 ,0.012111 ,0.011402 ,0.020800 ,0.053340 ,0.024807 ,0.022594 ,,0.028162 ,0.019032 ,0.021624 ,,0.6609 ,0.3033 ,0.2855 ,0.5208 ,1.3357 ,0.6212 ,0.5658 ,,0.6927 ,0.4681 ,0.5319 ,,0.0011 ,-0.0018 ,0.0211 ,0.0187 ,,2.21103256E+00,4.50346986E-01,2.47746663E+00,1.42330268E-02,6.38573392E-02,1.61937600E+02,,,,,,,,450 ,375 ,433 ,373 ,0.00 ,10.27 ,10.95 ,,,,,,,,,,0.020 ,0.130 ,0.330 ,0.510 ,0.730 ,0.840 ,0.898 ,0.929 ,0.950 ,0.979 ,0.988 ,0.991 ,0.994 ,0.997 ,0.997 ,0.997 ,0.997 ,0.997 ,0.995 ,0.989 ,0.977 ,0.947 ,0.850 ,0.5 ,0.5 ,0.6 ,0.7 ,0.9 ,1.1 ,1.8 ,1.9 ,2.1 ,2.3 ,2.6 ,2.8 ,1.9 ,2.0 ,2.2 ,2.4 ,2.7 ,2.9 ,2.4 ,2.5 ,2.8 ,3.0 ,3.3 ,3.6 ,3.0 ,3.2 ,3.5 ,3.8 ,4.1 ,4.4 ,4.6 ,5.0 ,5.4 ,5.8 ,6.2 ,6.6 ,6.6 ,7.1 ,7.6 ,8.1 ,8.7 ,9.3 ,-2.66E-06,1.11E-08,-1.56E-11,1.12E-06,1.58E-09,2.93E-01,634 ,661 ,672 ,707 ,732 ,75 ,91 ,0.970 ,1170 ,453 ,0.292 ,630 ,6 ,97 ,1.73 ,1 ,1 ,1 ,,3.0 ,1.0 ,,4.20 
63,S-LAL 7,652585,654583,1.618503 ,1.624788 ,1.631435 ,1.637154 ,1.639003 ,1.642180 ,1.644323 ,1.646272 ,1.648207 ,1.648747 ,1.649251 ,1.651498 ,1.651597 ,1.654251 ,1.659336 ,1.659968 ,1.664574 ,1.665374 ,1.670384 ,1.678916 ,58.5 ,58.3 ,58.55 ,58.31 ,0.01113 ,0.011129 ,0.011221 ,0.009204 ,0.003884 ,0.003390 ,0.006044 ,0.013777 ,0.006038 ,0.005010 ,0.013542 ,0.009744 ,0.005504 ,0.005717 ,0.018948 ,0.8270 ,0.3490 ,0.3046 ,0.5431 ,1.2379 ,0.5425 ,0.4502 ,1.2168 ,0.8684 ,0.4905 ,0.5095 ,1.6886 ,0.0056 ,0.0022 ,-0.0052 ,-0.0042 ,-0.0179 ,9.16121247E-01,7.65948319E-01,1.27745023E+00,3.95889743E-03,1.67547425E-02,1.10762706E+02,,,,,,,345 ,,275 ,330 ,277 ,0.00 ,0.18 ,0.16 ,0.090 ,0.220 ,0.380 ,0.550 ,0.690 ,0.800 ,0.880 ,0.929 ,0.957 ,0.974 ,0.984 ,0.990 ,0.992 ,0.994 ,0.995 ,0.996 ,0.997 ,0.998 ,0.999 ,0.998 ,0.998 ,0.998 ,0.999 ,0.998 ,0.998 ,0.997 ,0.991 ,0.993 ,0.984 ,0.968 ,0.903 ,0.740 ,1.5 ,1.5 ,1.6 ,1.8 ,1.8 ,1.8 ,1.8 ,1.8 ,1.9 ,2.0 ,2.1 ,2.2 ,1.8 ,1.9 ,2.0 ,2.0 ,2.1 ,2.2 ,1.9 ,2.0 ,2.1 ,2.2 ,2.3 ,2.4 ,2.0 ,2.1 ,2.2 ,2.3 ,2.4 ,2.5 ,2.3 ,2.4 ,2.5 ,2.6 ,2.8 ,2.9 ,2.6 ,2.7 ,2.8 ,3.0 ,3.1 ,3.2 ,5.43E-08,1.30E-08,-3.43E-11,3.49E-07,4.29E-10,2.37E-01,582 ,603 ,617 ,658 ,694 ,67 ,81 ,0.825 ,958 ,377 ,0.271 ,560 ,6 ,136 ,1.72 ,3 ,5 ,2 ,3 ,53.0 ,4.0 ,,3.73
