Repository: dinosauria123/Koko

This directory contains glass data, test plate data, etc. that
are needed by the Koko Optical Design Software

This file is needed to test for the presence of the data
directory - DO NOT REMOVE.

File: Libs/Glass_Data/Ohara/Ohara_20190718_6.csv (part 3 of 4)
 ℃),,,,,,dn/dT  relative   (10-6 / ℃),,,,,,dn/dT  relative   (10-6 / ℃),,,,,,dn/dT  relative   (10-6 / ℃),,,,,,dn/dT  relative   (10-6 / ℃),,,,,,dn/dT  relative   (10-6 / ℃),,,,,,Constants of dn/dT,,,,,,Thermal Properties,,,,,CTEα(10-7/℃),,Conductivity,Mechanical  Properties,,,,,,,Chemical  Properties,,,,,,Bubble Grp,Spec. Gravity
,Glass ,Code(d),Code(e),n2325,n1970,n1530,n1129,nt,ns,nA',nr,nC,nC',nHe-Ne,nD,nd,ne,nF,nF',nHe-Cd,ng,nh,ni,νd,νe,νd,νe,nF-nC,nF-nC,nF'-nC',nC-nt,nC-nA',nd-nC,ne-nC,ng-nd,ng-nF,nh-ng,ni-ng,nC'-nt,ne-nC',nF'-ne,ni-nF',"θC,t","θC,A'","θd,C","θe,C","θg,d","θg,F","θh,g","θi,g","θ'C',t","θ'e,C'","θ'F',e","θ'i,F'","ΔθC,t","ΔθC,A'","Δθg,d","Δθg,F","Δθi,g",A1,A2,A3,B1,B2,B3,A0,A1,A2,A3,A4,A5,λ80,(λ70),λ5,λ0.80,λ0.05,B,G,R,280,290,300,310,320,330,340,350,360,370,380,390,400,420,440,460,480,500,550,600,650,700,800,900,1000,1200,1400,1600,1800,2000,2200,2400,t(-40~-20),t(-20~0),t(0~20),t(20~40),t(40~60),t(60~80),C'(-40~-20),C'(-20~0),C'(0~20),C'(20~40),C'(40~60),C'(60~80),He-Ne(-40~-20),He-Ne(20~0),He-Ne(0~20),He-Ne(20~40),He-Ne(40~60),He-Ne(60~80),D(-40~-20),D(-20~0),D(0~20),D(20~40),D(40~60),D(60~80),e(-40~-20),e(-20~0),e(0~20),e(20~40),e(40~60),e(60~80),F'(-40~-20),F'(-20~0),F'(0~20),F'(20~40),F'(40~60),F'(60~80),g(-40~-20),g(-20~0),g(0~20),g(20~40),g(40~60),g(60~80), D0, D1, D2, E0, E1,λTK,StP（℃）,AP（℃）,Tg（℃）,At（℃）,SP（℃）,(-30~+70),(100~300),k(W/(m･K)),Young's (E) ,Rigidity (G),Poisson's(σ),Knoop (Hk),Group,Abrasion(Aa),β,RW(P),RA(P),W(S)max,W(S)min,SR,PR,B,d
64,S-LAL 7Q,652585,654584,1.615233 ,1.622648 ,1.630338 ,1.636714 ,1.638704 ,1.642042 ,1.644249 ,1.646235 ,1.648192 ,1.648737 ,1.649245 ,1.651501 ,1.651600 ,1.654255 ,1.659322 ,1.659952 ,1.664527 ,1.665321 ,1.670287 ,1.678731 ,58.5 ,58.4 ,58.54 ,58.34 ,0.01113 ,0.011130 ,0.011215 ,0.009488 ,0.003943 ,0.003408 ,0.006063 ,0.013721 ,0.005999 ,0.004966 ,0.013410 ,0.010033 ,0.005518 ,0.005697 ,0.018779 ,0.8525 ,0.3543 ,0.3062 ,0.5447 ,1.2328 ,0.5390 ,0.4462 ,1.2049 ,0.8946 ,0.4920 ,0.5080 ,1.6745 ,0.0312 ,0.0075 ,-0.0103 ,-0.0078 ,-0.0299 ,9.05277143E-01,7.77955684E-01,1.18137286E+00,1.55606507E-02,2.84718626E-03,8.80737900E+01,,,,,,,365 ,,,351 ,294 ,0.00 ,0.32 ,0.29 ,0.010 ,0.030 ,0.080 ,0.190 ,0.340 ,0.510 ,0.670 ,0.790 ,0.880 ,0.930 ,0.960 ,0.974 ,0.983 ,0.990 ,0.993 ,0.995 ,0.997 ,0.998 ,0.998 ,0.997 ,0.997 ,0.998 ,0.998 ,0.998 ,0.998 ,0.998 ,0.984 ,0.989 ,0.977 ,0.948 ,0.830 ,0.590 ,3.8 ,3.8 ,3.8 ,3.8 ,3.9 ,4.1 ,4.2 ,4.2 ,4.2 ,4.2 ,4.3 ,4.5 ,4.2 ,4.2 ,4.2 ,4.3 ,4.4 ,4.5 ,4.3 ,4.3 ,4.4 ,4.4 ,4.5 ,4.7 ,4.4 ,4.5 ,4.5 ,4.5 ,4.6 ,4.8 ,4.8 ,4.8 ,4.8 ,4.9 ,5.0 ,5.2 ,5.0 ,5.1 ,5.2 ,5.2 ,5.3 ,5.6 ,4.20E-06,1.23E-08,-8.73E-12,4.14E-07,3.98E-10,1.98E-01,580 ,601 ,620 ,646 ,683 ,55 ,70 ,0.989 ,1108 ,433 ,0.280 ,680 ,7 ,75 ,1.98 ,2 ,4 ,3 ,,52.0 ,4.0 ,,3.24 
65,S-LAL 8,713539,716536,1.674178 ,1.681549 ,1.689301 ,1.695966 ,1.698128 ,1.701858 ,1.704383 ,1.706685 ,1.708974 ,1.709614 ,1.710212 ,1.712877 ,1.712995 ,1.716150 ,1.722210 ,1.722966 ,1.728476 ,1.729435 ,1.735451 ,1.745746 ,53.9 ,53.6 ,53.87 ,53.64 ,0.01324 ,0.013236 ,0.013352 ,0.010846 ,0.004591 ,0.004021 ,0.007176 ,0.016440 ,0.007225 ,0.006016 ,0.016311 ,0.011486 ,0.006536 ,0.006816 ,0.022780 ,0.8194 ,0.3469 ,0.3038 ,0.5422 ,1.2421 ,0.5459 ,0.4545 ,1.2323 ,0.8602 ,0.4895 ,0.5105 ,1.7061 ,0.0200 ,0.0057 ,-0.0107 ,-0.0084 ,-0.0416 ,1.30663291E+00,5.71377253E-01,1.24303605E+00,6.11862448E-03,2.12721470E-02,9.06285686E+01,,,,,,,375 ,,295 ,356 ,295 ,0.00 ,0.42 ,0.39 ,,0.030 ,0.070 ,0.150 ,0.280 ,0.440 ,0.600 ,0.740 ,0.840 ,0.905 ,0.944 ,0.965 ,0.977 ,0.988 ,0.991 ,0.994 ,0.996 ,0.997 ,0.998 ,0.996 ,0.997 ,0.997 ,0.998 ,0.997 ,0.997 ,0.997 ,0.991 ,0.991 ,0.981 ,0.955 ,0.870 ,0.620 ,3.3 ,3.4 ,3.5 ,3.6 ,3.6 ,3.7 ,3.6 ,3.7 ,3.9 ,4.0 ,4.1 ,4.2 ,3.6 ,3.8 ,3.9 ,4.0 ,4.1 ,4.2 ,3.8 ,3.9 ,4.0 ,4.1 ,4.3 ,4.4 ,4.0 ,4.1 ,4.2 ,4.3 ,4.5 ,4.6 ,4.3 ,4.5 ,4.6 ,4.8 ,4.9 ,5.1 ,4.7 ,4.9 ,5.0 ,5.2 ,5.4 ,5.5 ,3.24E-06,1.31E-08,-3.71E-11,3.81E-07,4.99E-10,2.52E-01,590 ,617 ,643 ,668 ,698 ,61 ,74 ,0.894 ,1140 ,442 ,0.289 ,660 ,7 ,81 ,1.75 ,1 ,4 ,3 ,,52.0 ,3.0 ,,3.79 
66,S-LAL 9,691548,694546,1.653431 ,1.660643 ,1.668220 ,1.674697 ,1.676785 ,1.680368 ,1.682785 ,1.684985 ,1.687169 ,1.687779 ,1.688350 ,1.690890 ,1.691002 ,1.694007 ,1.699774 ,1.700493 ,1.705731 ,1.706642 ,1.712356 ,1.722118 ,54.8 ,54.6 ,54.82 ,54.59 ,0.01260 ,0.012605 ,0.012714 ,0.010384 ,0.004384 ,0.003833 ,0.006838 ,0.015640 ,0.006868 ,0.005714 ,0.015476 ,0.010994 ,0.006228 ,0.006486 ,0.021625 ,0.8238 ,0.3478 ,0.3041 ,0.5425 ,1.2408 ,0.5449 ,0.4533 ,1.2278 ,0.8647 ,0.4899 ,0.5101 ,1.7009 ,0.0199 ,0.0055 ,-0.0101 ,-0.0079 ,-0.0382 ,1.16195687E+00,6.44860099E-01,1.25062221E+00,1.59659509E-02,5.05502467E-04,9.38284169E+01,,,,,,,375 ,,295 ,358 ,301 ,0.00 ,0.51 ,0.52 ,,0.010 ,0.040 ,0.110 ,0.220 ,0.380 ,0.550 ,0.700 ,0.820 ,0.890 ,0.936 ,0.960 ,0.973 ,0.985 ,0.988 ,0.992 ,0.994 ,0.995 ,0.997 ,0.996 ,0.997 ,0.998 ,0.998 ,0.997 ,0.996 ,0.996 ,0.992 ,0.992 ,0.984 ,0.963 ,0.890 ,0.660 ,3.4 ,3.4 ,3.5 ,3.5 ,3.6 ,3.7 ,3.8 ,3.8 ,3.9 ,3.9 ,4.0 ,4.0 ,3.8 ,3.8 ,3.9 ,3.9 ,4.0 ,4.0 ,3.9 ,4.0 ,4.0 ,4.1 ,4.2 ,4.2 ,4.1 ,4.1 ,4.2 ,4.3 ,4.3 ,4.4 ,4.4 ,4.5 ,4.6 ,4.7 ,4.8 ,4.8 ,4.8 ,4.9 ,5.0 ,5.1 ,5.2 ,5.3 ,3.38E-06,1.14E-08,-3.54E-11,3.51E-07,3.25E-10,2.64E-01,606 ,630 ,653 ,679 ,707 ,61 ,74 ,0.895 ,1075 ,418 ,0.287 ,660 ,7 ,88 ,1.85 ,1 ,4 ,2 ,,52.0 ,4.0 ,,3.63 
67,S-LAL10,720502,723500,1.681590 ,1.688407 ,1.695669 ,1.702130 ,1.704302 ,1.708137 ,1.710785 ,1.713226 ,1.715670 ,1.716356 ,1.716998 ,1.719868 ,1.719995 ,1.723409 ,1.730004 ,1.730830 ,1.736865 ,1.737918 ,1.744546 ,1.755969 ,50.2 ,50.0 ,50.23 ,49.98 ,0.01433 ,0.014334 ,0.014474 ,0.011368 ,0.004885 ,0.004325 ,0.007739 ,0.017923 ,0.007914 ,0.006628 ,0.018051 ,0.012054 ,0.007053 ,0.007421 ,0.025139 ,0.7931 ,0.3408 ,0.3017 ,0.5399 ,1.2504 ,0.5521 ,0.4624 ,1.2593 ,0.8328 ,0.4873 ,0.5127 ,1.7368 ,0.0107 ,0.0040 ,-0.0100 ,-0.0081 ,-0.0451 ,1.52812575E+00,3.67965267E-01,1.11751784E+00,7.76817644E-03,2.72026548E-02,8.88697400E+01,,,,,,,380 ,,310 ,357 ,309 ,0.00 ,0.59 ,0.60 ,,,,0.070 ,0.220 ,0.400 ,0.580 ,0.720 ,0.830 ,0.890 ,0.937 ,0.959 ,0.972 ,0.983 ,0.988 ,0.991 ,0.994 ,0.996 ,0.998 ,0.997 ,0.998 ,0.998 ,0.998 ,0.998 ,0.998 ,0.998 ,0.997 ,0.996 ,0.990 ,0.971 ,0.922 ,0.710 ,4.4 ,4.5 ,4.5 ,4.6 ,4.6 ,4.6 ,5.0 ,5.0 ,5.1 ,5.2 ,5.2 ,5.3 ,5.0 ,5.1 ,5.2 ,5.2 ,5.3 ,5.4 ,5.1 ,5.2 ,5.3 ,5.4 ,5.5 ,5.5 ,5.4 ,5.5 ,5.5 ,5.6 ,5.7 ,5.8 ,5.8 ,5.9 ,6.0 ,6.1 ,6.3 ,6.4 ,6.3 ,6.4 ,6.5 ,6.7 ,6.8 ,6.9 ,4.83E-06,1.07E-08,-3.51E-11,5.85E-07,6.98E-10,1.96E-01,582 ,600 ,624 ,657 ,692 ,61 ,76 ,0.850 ,1061 ,410 ,0.294 ,650 ,7 ,86 ,2.17 ,1 ,4 ,2 ,,52.2 ,3.0 ,,3.86 
68,S-LAL12,678553,681551,1.644138 ,1.650208 ,1.656691 ,1.662423 ,1.664333 ,1.667680 ,1.669976 ,1.672084 ,1.674188 ,1.674778 ,1.675329 ,1.677791 ,1.677900 ,1.680820 ,1.686438 ,1.687139 ,1.692251 ,1.693141 ,1.698721 ,1.708260 ,55.3 ,55.1 ,55.34 ,55.08 ,0.01225 ,0.012250 ,0.012361 ,0.009855 ,0.004212 ,0.003712 ,0.006632 ,0.015241 ,0.006703 ,0.005580 ,0.015119 ,0.010445 ,0.006042 ,0.006319 ,0.021121 ,0.8045 ,0.3438 ,0.3030 ,0.5414 ,1.2442 ,0.5472 ,0.4555 ,1.2342 ,0.8450 ,0.4888 ,0.5112 ,1.7087 ,-0.0018 ,0.0008 ,-0.0056 ,-0.0047 ,-0.0274 ,9.92053895E-01,7.71377731E-01,1.18296264E+00,1.67095063E-02,2.36750156E-03,1.05901080E+02,,,,,,,360 ,,285 ,337 ,279 ,0.00 ,0.26 ,0.24 ,0.060 ,0.150 ,0.290 ,0.450 ,0.610 ,0.730 ,0.830 ,0.890 ,0.938 ,0.962 ,0.976 ,0.984 ,0.988 ,0.992 ,0.994 ,0.995 ,0.997 ,0.998 ,0.999 ,0.998 ,0.998 ,0.998 ,0.999 ,0.997 ,0.996 ,0.996 ,0.991 ,0.991 ,0.981 ,0.963 ,0.901 ,0.730 ,0.4 ,0.5 ,0.5 ,0.5 ,0.5 ,0.6 ,0.6 ,0.7 ,0.8 ,0.8 ,0.9 ,1.0 ,0.7 ,0.7 ,0.8 ,0.9 ,0.9 ,1.0 ,0.8 ,0.8 ,0.9 ,1.0 ,1.1 ,1.1 ,0.9 ,1.0 ,1.1 ,1.1 ,1.2 ,1.3 ,1.2 ,1.3 ,1.4 ,1.5 ,1.6 ,1.7 ,1.5 ,1.7 ,1.8 ,1.9 ,2.0 ,2.1 ,-2.18E-06,1.12E-08,-3.73E-11,3.25E-07,4.77E-10,2.70E-01,604 ,630 ,652 ,679 ,716 ,72 ,86 ,0.717 ,910 ,354 ,0.284 ,560 ,6 ,166 ,1.61 ,2 ,5 ,2 ,,53.0 ,4.2 ,,4.01 
69,S-LAL13,694532,697530,1.656053 ,1.663043 ,1.670437 ,1.676848 ,1.678944 ,1.682576 ,1.685045 ,1.687301 ,1.689548 ,1.690176 ,1.690764 ,1.693385 ,1.693501 ,1.696607 ,1.702582 ,1.703328 ,1.708768 ,1.709715 ,1.715662 ,1.725849 ,53.2 ,53.0 ,53.21 ,52.97 ,0.01303 ,0.013034 ,0.013152 ,0.010604 ,0.004503 ,0.003953 ,0.007059 ,0.016214 ,0.007133 ,0.005947 ,0.016134 ,0.011232 ,0.006431 ,0.006721 ,0.022521 ,0.8136 ,0.3455 ,0.3033 ,0.5416 ,1.2440 ,0.5473 ,0.4563 ,1.2378 ,0.8540 ,0.4890 ,0.5110 ,1.7124 ,0.0173 ,0.0051 ,-0.0102 ,-0.0081 ,-0.0417 ,9.80071267E-01,8.32904776E-01,1.28111995E+00,3.89123698E-03,1.89164592E-02,9.89052676E+01,,,,,,,375 ,,300 ,360 ,304 ,0.00 ,0.48 ,0.42 ,,0.010 ,0.030 ,0.080 ,0.190 ,0.340 ,0.520 ,0.680 ,0.800 ,0.880 ,0.932 ,0.958 ,0.972 ,0.986 ,0.990 ,0.993 ,0.995 ,0.996 ,0.997 ,0.995 ,0.995 ,0.996 ,0.997 ,0.996 ,0.995 ,0.995 ,0.990 ,0.990 ,0.981 ,0.958 ,0.880 ,0.660 ,4.6 ,4.7 ,4.8 ,4.9 ,5.0 ,5.1 ,4.8 ,4.9 ,5.1 ,5.3 ,5.4 ,5.6 ,4.8 ,5.0 ,5.1 ,5.3 ,5.5 ,5.6 ,4.9 ,5.1 ,5.3 ,5.5 ,5.6 ,5.8 ,5.1 ,5.3 ,5.5 ,5.7 ,5.8 ,6.0 ,5.5 ,5.7 ,5.9 ,6.1 ,6.3 ,6.5 ,5.9 ,6.1 ,6.4 ,6.6 ,6.8 ,7.0 ,5.88E-06,1.50E-08,-4.00E-11,3.13E-07,5.37E-10,2.92E-01,591 ,616 ,641 ,666 ,701 ,57 ,72 ,0.893 ,1073 ,416 ,0.290 ,650 ,7 ,87 ,2.13 ,1 ,4 ,1 ,2 ,52.0 ,3.0 ,,3.60 
70,S-LAL14,697555,700553,1.658205 ,1.665775 ,1.673694 ,1.680389 ,1.682522 ,1.686153 ,1.688585 ,1.690790 ,1.692974 ,1.693583 ,1.694152 ,1.696685 ,1.696797 ,1.699788 ,1.705522 ,1.706236 ,1.711436 ,1.712340 ,1.718005 ,1.727673 ,55.5 ,55.3 ,55.53 ,55.31 ,0.01255 ,0.012548 ,0.012653 ,0.010452 ,0.004389 ,0.003823 ,0.006814 ,0.015543 ,0.006818 ,0.005665 ,0.015333 ,0.011061 ,0.006205 ,0.006448 ,0.021437 ,0.8330 ,0.3498 ,0.3047 ,0.5430 ,1.2387 ,0.5434 ,0.4515 ,1.2219 ,0.8742 ,0.4904 ,0.5096 ,1.6942 ,0.0258 ,0.0066 ,-0.0107 ,-0.0082 ,-0.0381 ,1.23720970E+00,5.89722623E-01,1.31921880E+00,1.53551320E-02,-3.07896250E-04,9.37202947E+01,,,,,,,365 ,,285 ,349 ,285 ,0.00 ,0.32 ,0.29 ,0.030 ,0.070 ,0.150 ,0.270 ,0.410 ,0.560 ,0.700 ,0.810 ,0.880 ,0.931 ,0.959 ,0.974 ,0.982 ,0.990 ,0.993 ,0.995 ,0.997 ,0.998 ,0.998 ,0.997 ,0.997 ,0.998 ,0.998 ,0.998 ,0.998 ,0.998 ,0.991 ,0.992 ,0.982 ,0.954 ,0.860 ,0.590 ,3.5 ,3.4 ,3.4 ,3.4 ,3.5 ,3.7 ,3.7 ,3.7 ,3.7 ,3.8 ,4.0 ,4.2 ,3.8 ,3.8 ,3.8 ,3.9 ,4.0 ,4.2 ,3.9 ,3.9 ,4.0 ,4.1 ,4.2 ,4.4 ,4.0 ,4.0 ,4.1 ,4.2 ,4.3 ,4.5 ,4.2 ,4.3 ,4.4 ,4.6 ,4.8 ,5.0 ,4.7 ,4.7 ,4.8 ,4.9 ,5.1 ,5.4 ,3.12E-06,1.19E-08,2.67E-12,4.01E-07,8.06E-10,2.16E-01,,,650 ,668 ,700 ,57 ,71 ,0.908 ,1118 ,435 ,0.284 ,660 ,7 ,81 ,1.86 ,1 ,4 ,1 ,2 ,52.2 ,3.0 ,,3.70 
71,S-LAL18,729547,732544,1.689359 ,1.697005 ,1.705035 ,1.711896 ,1.714107 ,1.717901 ,1.720460 ,1.722789 ,1.725101 ,1.725747 ,1.726350 ,1.729038 ,1.729157 ,1.732336 ,1.738436 ,1.739196 ,1.744734 ,1.745696 ,1.751731 ,1.762031 ,54.7 ,54.4 ,54.68 ,54.45 ,0.01334 ,0.013335 ,0.013449 ,0.010994 ,0.004641 ,0.004056 ,0.007235 ,0.016539 ,0.007260 ,0.006035 ,0.016335 ,0.011640 ,0.006589 ,0.006860 ,0.022835 ,0.8244 ,0.3480 ,0.3042 ,0.5426 ,1.2403 ,0.5444 ,0.4526 ,1.2250 ,0.8655 ,0.4899 ,0.5101 ,1.6979 ,0.0212 ,0.0058 ,-0.0109 ,-0.0086 ,-0.0422 ,1.50276318E+00,4.30224497E-01,1.34726060E+00,1.45462356E-02,-3.32784153E-03,9.33508342E+01,,,,,,,365 ,,280 ,343 ,281 ,0.00 ,0.30 ,0.31 ,0.040 ,0.210 ,0.300 ,0.320 ,0.550 ,0.680 ,0.780 ,0.860 ,0.912 ,0.946 ,0.967 ,0.978 ,0.984 ,0.991 ,0.994 ,0.996 ,0.997 ,0.998 ,0.999 ,0.998 ,0.999 ,0.999 ,0.998 ,0.998 ,0.997 ,0.996 ,0.991 ,0.991 ,0.982 ,0.956 ,0.870 ,0.600 ,3.3 ,3.3 ,3.3 ,3.3 ,3.4 ,3.5 ,3.7 ,3.7 ,3.7 ,3.8 ,3.8 ,4.0 ,3.7 ,3.7 ,3.8 ,3.8 ,3.9 ,4.0 ,3.8 ,3.9 ,3.9 ,4.0 ,4.0 ,4.1 ,4.0 ,4.0 ,4.1 ,4.1 ,4.2 ,4.3 ,4.4 ,4.4 ,4.5 ,4.5 ,4.6 ,4.8 ,4.7 ,4.8 ,4.9 ,5.0 ,5.1 ,5.2 ,2.66E-06,1.08E-08,-1.81E-11,4.54E-07,4.93E-10,2.02E-01,632 ,655 ,685 ,699 ,731 ,59 ,69 ,0.871 ,1204 ,467 ,0.289 ,720 ,7 ,70 ,1.58 ,1 ,4 ,1 ,,51.2 ,2.0 ,,4.18 
72,S-LAL19,729541,732539,1.689122 ,1.696815 ,1.704870 ,1.711751 ,1.713973 ,1.717794 ,1.720375 ,1.722726 ,1.725061 ,1.725713 ,1.726323 ,1.729040 ,1.729160 ,1.732373 ,1.738541 ,1.739309 ,1.744911 ,1.745885 ,1.751993 ,1.762429 ,54.1 ,53.9 ,54.09 ,53.87 ,0.01348 ,0.013480 ,0.013596 ,0.011088 ,0.004686 ,0.004099 ,0.007312 ,0.016725 ,0.007344 ,0.006108 ,0.016544 ,0.011740 ,0.006660 ,0.006936 ,0.023120 ,0.8226 ,0.3476 ,0.3041 ,0.5424 ,1.2407 ,0.5448 ,0.4531 ,1.2273 ,0.8635 ,0.4898 ,0.5102 ,1.7005 ,0.0221 ,0.0062 ,-0.0117 ,-0.0092 ,-0.0448 ,9.73997577E-01,9.58186322E-01,1.20163359E+00,3.79332678E-03,1.77574581E-02,8.37989600E+01,,,,,,,355 ,,,327 ,,0.00 ,0.21 ,0.21 ,0.290 ,0.430 ,0.550 ,0.660 ,0.750 ,0.820 ,0.880 ,0.925 ,0.953 ,0.970 ,0.980 ,0.986 ,0.990 ,0.993 ,0.995 ,0.997 ,0.998 ,0.999 ,0.999 ,0.999 ,0.999 ,0.999 ,0.999 ,0.999 ,0.999 ,0.999 ,0.993 ,0.993 ,0.981 ,0.951 ,0.850 ,0.580 ,4.3 ,4.2 ,4.2 ,4.2 ,4.2 ,4.4 ,4.7 ,4.7 ,4.7 ,4.7 ,4.8 ,4.9 ,4.7 ,4.7 ,4.7 ,4.7 ,4.8 ,5.0 ,4.9 ,4.8 ,4.9 ,4.9 ,4.9 ,5.1 ,5.0 ,5.0 ,5.0 ,5.1 ,5.1 ,5.3 ,5.4 ,5.4 ,5.5 ,5.5 ,5.6 ,5.8 ,5.8 ,5.8 ,5.9 ,5.9 ,6.0 ,6.3 ,4.19E-06,1.04E-08,7.25E-13,4.73E-07,4.97E-10,2.02E-01,610 ,634 ,644 ,672 ,708 ,54 ,69 ,0.895 ,1198 ,463 ,0.295 ,720 ,7 ,61 ,1.61 ,1 ,4 ,3 ,,52.0 ,2.0 ,,3.98 
73,S-LAL20,699511,703508,1.668039 ,1.672704 ,1.677906 ,1.682969 ,1.684807 ,1.688202 ,1.690626 ,1.692898 ,1.695196 ,1.695845 ,1.696452 ,1.699179 ,1.699300 ,1.702559 ,1.708878 ,1.709670 ,1.715463 ,1.716474 ,1.722833 ,1.733764 ,51.1 ,50.8 ,51.11 ,50.82 ,0.01368 ,0.013682 ,0.013825 ,0.010389 ,0.004570 ,0.004104 ,0.007363 ,0.017174 ,0.007596 ,0.006359 ,0.017290 ,0.011038 ,0.006714 ,0.007111 ,0.024094 ,0.7593 ,0.3340 ,0.3000 ,0.5382 ,1.2552 ,0.5552 ,0.4648 ,1.2637 ,0.7984 ,0.4856 ,0.5144 ,1.7428 ,-0.0272 ,-0.0038 ,-0.0034 ,-0.0036 ,-0.0333 ,1.06788467E+00,7.58735350E-01,1.02804682E+00,5.18896058E-03,2.04004357E-02,1.20826320E+02,,,,,,,370 ,,310 ,350 ,305 ,0.00 ,0.40 ,0.36 ,,,0.010 ,0.090 ,0.270 ,0.490 ,0.670 ,0.800 ,0.880 ,0.934 ,0.960 ,0.974 ,0.982 ,0.987 ,0.987 ,0.989 ,0.992 ,0.994 ,0.996 ,0.995 ,0.994 ,0.996 ,0.998 ,0.997 ,0.997 ,0.998 ,0.997 ,0.995 ,0.985 ,0.969 ,0.935 ,0.840 ,-1.8 ,-1.9 ,-1.9 ,-2.0 ,-2.0 ,-1.9 ,-1.3 ,-1.4 ,-1.4 ,-1.5 ,-1.4 ,-1.3 ,-1.3 ,-1.4 ,-1.4 ,-1.4 ,-1.4 ,-1.3 ,-1.1 ,-1.2 ,-1.2 ,-1.3 ,-1.2 ,-1.1 ,-1.0 ,-1.0 ,-1.0 ,-1.0 ,-1.0 ,-0.9 ,-0.5 ,-0.6 ,-0.5 ,-0.6 ,-0.5 ,-0.4 ,-0.1 ,-0.1 ,-0.1 ,-0.1 ,0.0 ,0.2 ,-6.99E-06,8.40E-09,-7.12E-12,6.14E-07,5.44E-10,2.02E-01,593 ,621 ,628 ,676 ,717 ,90 ,105 ,0.602 ,787 ,302 ,0.302 ,490 ,5 ,243 ,1.23 ,2 ,4 ,1 ,,53.1 ,4.2 ,,4.38 
74,S-LAL21,703524,706521,1.669401 ,1.674902 ,1.680925 ,1.686515 ,1.688458 ,1.691954 ,1.694401 ,1.696671 ,1.698952 ,1.699593 ,1.700194 ,1.702881 ,1.703000 ,1.706198 ,1.712374 ,1.713146 ,1.718782 ,1.719764 ,1.725929 ,1.736487 ,52.4 ,52.1 ,52.38 ,52.11 ,0.01342 ,0.013422 ,0.013553 ,0.010494 ,0.004551 ,0.004048 ,0.007246 ,0.016764 ,0.007390 ,0.006165 ,0.016723 ,0.011135 ,0.006605 ,0.006948 ,0.023341 ,0.7819 ,0.3391 ,0.3016 ,0.5399 ,1.2490 ,0.5506 ,0.4593 ,1.2459 ,0.8216 ,0.4873 ,0.5127 ,1.7222 ,-0.0105 ,-0.0003 ,-0.0069 ,-0.0061 ,-0.0405 ,9.35250779E-01,9.05988706E-01,1.43351212E+00,1.80836047E-02,4.08452643E-03,1.38683410E+02,,,,,,,395 ,,320 ,374 ,320 ,0.00 ,1.01 ,0.99 ,,,,0.010 ,0.050 ,0.150 ,0.300 ,0.480 ,0.650 ,0.770 ,0.850 ,0.909 ,0.942 ,0.975 ,0.986 ,0.991 ,0.994 ,0.996 ,0.998 ,0.997 ,0.997 ,0.996 ,0.995 ,0.992 ,0.991 ,0.992 ,0.989 ,0.992 ,0.987 ,0.979 ,0.949 ,0.870 ,6.8 ,6.9 ,6.9 ,6.9 ,7.0 ,7.1 ,7.4 ,7.4 ,7.5 ,7.5 ,7.6 ,7.8 ,7.4 ,7.5 ,7.5 ,7.6 ,7.6 ,7.8 ,7.6 ,7.6 ,7.7 ,7.7 ,7.8 ,8.0 ,7.8 ,7.8 ,7.9 ,7.9 ,8.0 ,8.2 ,8.2 ,8.3 ,8.4 ,8.4 ,8.6 ,8.7 ,8.7 ,8.8 ,8.9 ,9.0 ,9.1 ,9.3 ,9.29E-06,1.17E-08,-1.68E-11,5.62E-07,4.97E-10,1.93E-01,,,767 ,814 ,879 ,50 ,61 ,0.983 ,1129 ,436 ,0.293 ,690 ,7 ,60 ,1.64 ,1 ,1 ,2 ,,4.0 ,1.0 ,,3.85 
75,S-LAL54,651562,654559,1.618926 ,1.624719 ,1.630895 ,1.636344 ,1.638155 ,1.641326 ,1.643500 ,1.645494 ,1.647485 ,1.648043 ,1.648564 ,1.650893 ,1.650996 ,1.653758 ,1.659076 ,1.659740 ,1.664586 ,1.665430 ,1.670729 ,1.679819 ,56.2 ,55.9 ,56.16 ,55.89 ,0.01159 ,0.011591 ,0.011697 ,0.009330 ,0.003985 ,0.003511 ,0.006273 ,0.014434 ,0.006354 ,0.005299 ,0.014389 ,0.009888 ,0.005715 ,0.005982 ,0.020079 ,0.8049 ,0.3438 ,0.3029 ,0.5412 ,1.2453 ,0.5482 ,0.4572 ,1.2414 ,0.8453 ,0.4886 ,0.5114 ,1.7166 ,-0.0053 ,-0.0001 ,-0.0028 ,-0.0024 ,-0.0134 ,1.41910189E+00,2.58416881E-01,1.07385537E+00,7.26647428E-03,2.63842499E-02,1.02555463E+02,,,,,,,365 ,,325 ,356 ,327 ,0.00 ,0.45 ,0.43 ,,,,,,0.130 ,0.440 ,0.710 ,0.850 ,0.919 ,0.953 ,0.970 ,0.980 ,0.988 ,0.991 ,0.993 ,0.995 ,0.997 ,0.999 ,0.998 ,0.998 ,0.999 ,0.999 ,0.998 ,0.998 ,0.998 ,0.993 ,0.993 ,0.985 ,0.969 ,0.913 ,0.780 ,0.6 ,0.7 ,0.7 ,0.7 ,0.8 ,0.9 ,0.8 ,0.9 ,1.0 ,1.1 ,1.2 ,1.3 ,0.8 ,0.9 ,1.0 ,1.1 ,1.2 ,1.3 ,0.9 ,1.0 ,1.1 ,1.2 ,1.3 ,1.4 ,1.0 ,1.2 ,1.3 ,1.4 ,1.5 ,1.6 ,1.4 ,1.5 ,1.6 ,1.7 ,1.8 ,2.0 ,1.7 ,1.8 ,1.9 ,2.1 ,2.2 ,2.4 ,-1.76E-06,1.30E-08,-3.27E-11,3.37E-07,4.72E-10,2.62E-01,604 ,631 ,651 ,675 ,723 ,71 ,83 ,0.761 ,877 ,343 ,0.277 ,530 ,5 ,171 ,1.66 ,3 ,5 ,3 ,,53.0 ,4.2 ,,3.82 
76,S-LAL54Q,651562,654560,1.615317 ,1.622337 ,1.629658 ,1.635840 ,1.637810 ,1.641166 ,1.643414 ,1.645452 ,1.647470 ,1.648033 ,1.648558 ,1.650897 ,1.651000 ,1.653761 ,1.659046 ,1.659703 ,1.664489 ,1.665320 ,1.670526 ,1.679395 ,56.2 ,56.0 ,56.24 ,56.02 ,0.01158 ,0.011576 ,0.011670 ,0.009660 ,0.004056 ,0.003530 ,0.006291 ,0.014320 ,0.006274 ,0.005206 ,0.014075 ,0.010223 ,0.005728 ,0.005942 ,0.019692 ,0.8345 ,0.3504 ,0.3049 ,0.5435 ,1.2370 ,0.5420 ,0.4497 ,1.2159 ,0.8760 ,0.4908 ,0.5092 ,1.6874 ,0.0239 ,0.0064 ,-0.0109 ,-0.0085 ,-0.0382 ,9.20085087E-01,7.58646115E-01,1.07073096E+00,1.60829667E-02,2.92059306E-03,8.51211200E+01,,,,,,,385 ,,,367 ,311 ,0.00 ,0.62 ,0.63 ,,,,0.040 ,0.110 ,0.240 ,0.410 ,0.580 ,0.730 ,0.830 ,0.899 ,0.938 ,0.962 ,0.984 ,0.991 ,0.995 ,0.997 ,0.997 ,0.998 ,0.997 ,0.998 ,0.997 ,0.997 ,0.995 ,0.993 ,0.994 ,0.976 ,0.986 ,0.973 ,0.942 ,0.810 ,0.580 ,5.9 ,5.9 ,5.9 ,5.9 ,6.1 ,6.3 ,6.4 ,6.3 ,6.3 ,6.4 ,6.5 ,6.8 ,6.4 ,6.3 ,6.4 ,6.4 ,6.6 ,6.8 ,6.5 ,6.5 ,6.5 ,6.6 ,6.7 ,6.9 ,6.7 ,6.6 ,6.7 ,6.7 ,6.9 ,7.1 ,7.0 ,7.0 ,7.0 ,7.1 ,7.3 ,7.5 ,7.3 ,7.3 ,7.4 ,7.5 ,7.7 ,7.9 ,8.26E-06,1.35E-08,1.67E-11,4.28E-07,4.05E-10,2.05E-01,646 ,679 ,688 ,718 ,748 ,43 ,55 ,0.921 ,1019 ,396 ,0.287 ,680 ,7 ,53 ,2.17 ,1 ,3 ,2 ,,4.0 ,3.0 ,,3.36 
77,S-LAL58,694508,697505,1.659977 ,1.665384 ,1.671331 ,1.676887 ,1.678828 ,1.682335 ,1.684797 ,1.687087 ,1.689393 ,1.690042 ,1.690650 ,1.693374 ,1.693495 ,1.696745 ,1.703042 ,1.703831 ,1.709604 ,1.710612 ,1.716955 ,1.727876 ,50.8 ,50.5 ,50.81 ,50.53 ,0.01365 ,0.013649 ,0.013789 ,0.010565 ,0.004596 ,0.004102 ,0.007352 ,0.017117 ,0.007570 ,0.006343 ,0.017264 ,0.011214 ,0.006703 ,0.007086 ,0.024045 ,0.7740 ,0.3367 ,0.3005 ,0.5386 ,1.2541 ,0.5546 ,0.4647 ,1.2649 ,0.8133 ,0.4861 ,0.5139 ,1.7438 ,-0.0111 ,-0.0008 ,-0.0051 ,-0.0047 ,-0.0347 ,1.06368789E+00,7.44939067E-01,1.59178942E+00,1.85199640E-02,1.16295862E-03,1.56636025E+02,,,,,,,370 ,,320 ,354 ,322 ,0.00 ,0.30 ,0.28 ,,,,,0.020 ,0.220 ,0.530 ,0.750 ,0.870 ,0.935 ,0.962 ,0.977 ,0.986 ,0.991 ,0.992 ,0.994 ,0.996 ,0.997 ,0.998 ,0.997 ,0.997 ,0.998 ,0.999 ,0.998 ,0.998 ,0.999 ,0.997 ,0.996 ,0.989 ,0.977 ,0.942 ,0.840 ,,,,,,,2.0 ,2.1 ,2.1 ,2.1 ,2.1 ,2.1 ,2.1 ,2.1 ,2.1 ,2.1 ,2.1 ,2.1 ,2.2 ,2.3 ,2.3 ,2.3 ,2.3 ,2.3 ,2.4 ,2.4 ,2.5 ,2.5 ,2.5 ,2.6 ,2.9 ,2.9 ,2.9 ,3.0 ,3.0 ,3.1 ,3.3 ,3.4 ,3.4 ,3.5 ,3.5 ,3.6 ,-6.04E-07,8.69E-09,-3.71E-11,6.22E-07,5.61E-10,1.85E-01,633 ,659 ,676 ,718 ,770 ,75 ,86 ,0.728 ,928 ,361 ,0.285 ,580 ,6 ,167 ,1.70 ,1 ,4 ,3 ,,52.2 ,2.2 ,,4.03 
78,S-LAL59,734515,737512,1.693934 ,1.701303 ,1.709108 ,1.715926 ,1.718175 ,1.722095 ,1.724774 ,1.727229 ,1.729679 ,1.730365 ,1.731006 ,1.733870 ,1.733997 ,1.737395 ,1.743940 ,1.744757 ,1.750725 ,1.751764 ,1.758295 ,1.769498 ,51.5 ,51.2 ,51.47 ,51.24 ,0.01426 ,0.014261 ,0.014392 ,0.011504 ,0.004905 ,0.004318 ,0.007716 ,0.017767 ,0.007824 ,0.006531 ,0.017734 ,0.012190 ,0.007030 ,0.007362 ,0.024741 ,0.8067 ,0.3439 ,0.3028 ,0.5411 ,1.2458 ,0.5486 ,0.4580 ,1.2435 ,0.8470 ,0.4885 ,0.5115 ,1.7191 ,0.0185 ,0.0056 ,-0.0120 ,-0.0096 ,-0.0505 ,1.13962742E+00,8.05227838E-01,1.29488061E+00,4.93294862E-03,2.02479960E-02,9.34746507E+01,,,,,,,365 ,,280 ,347 ,283 ,0.00 ,0.36 ,0.33 ,0.020 ,0.110 ,0.200 ,0.340 ,0.480 ,0.620 ,0.740 ,0.830 ,0.890 ,0.934 ,0.959 ,0.973 ,0.982 ,0.990 ,0.993 ,0.995 ,0.997 ,0.998 ,0.999 ,0.998 ,0.998 ,0.998 ,0.999 ,0.998 ,0.997 ,0.997 ,0.994 ,0.994 ,0.986 ,0.964 ,0.905 ,0.650 ,,,,,,,5.0 ,5.2 ,5.5 ,5.7 ,6.1 ,6.4 ,,,,,,,5.2 ,5.4 ,5.7 ,6.0 ,6.3 ,6.7 ,5.4 ,5.6 ,5.9 ,6.2 ,6.5 ,6.9 ,5.8 ,6.0 ,6.3 ,6.7 ,7.1 ,7.5 ,6.3 ,6.5 ,6.8 ,7.2 ,7.6 ,8.0 ,5.63E-06,2.04E-08,-5.33E-12,5.86E-07,7.50E-10,1.76E-01,591 ,620 ,635 ,663 ,696 ,55 ,68 ,0.863 ,1137 ,440 ,0.293 ,700 ,7 ,77 ,1.87 ,1 ,4 ,2 ,,52.0 ,2.0 ,,4.04 
79,S-LAL61,741527,744524,1.700158 ,1.707869 ,1.715978 ,1.722969 ,1.725246 ,1.729184 ,1.731856 ,1.734297 ,1.736727 ,1.737406 ,1.738041 ,1.740874 ,1.740999 ,1.744354 ,1.750805 ,1.751609 ,1.757479 ,1.758501 ,1.764914 ,1.775894 ,52.7 ,52.4 ,52.64 ,52.41 ,0.01407 ,0.014078 ,0.014203 ,0.011481 ,0.004871 ,0.004272 ,0.007627 ,0.017502 ,0.007696 ,0.006413 ,0.017393 ,0.012160 ,0.006948 ,0.007255 ,0.024285 ,0.8155 ,0.3460 ,0.3035 ,0.5418 ,1.2432 ,0.5467 ,0.4555 ,1.2355 ,0.8562 ,0.4892 ,0.5108 ,1.7099 ,0.0218 ,0.0063 ,-0.0122 ,-0.0096 ,-0.0487 ,1.11073292E+00,8.59347773E-01,1.26707433E+00,4.64181248E-03,1.92989261E-02,8.73917698E+01,,,,,,,365 ,,280 ,358 ,296 ,0.00 ,0.58 ,0.59 ,,0.020 ,0.070 ,0.150 ,0.270 ,0.430 ,0.590 ,0.720 ,0.820 ,0.890 ,0.935 ,0.958 ,0.971 ,0.982 ,0.988 ,0.991 ,0.994 ,0.996 ,0.997 ,0.997 ,0.997 ,0.998 ,0.998 ,0.998 ,0.998 ,0.998 ,0.994 ,0.994 ,0.985 ,0.959 ,0.880 ,0.620 ,3.3 ,3.4 ,3.5 ,3.6 ,3.7 ,3.8 ,3.7 ,3.8 ,3.9 ,4.1 ,4.2 ,4.3 ,3.7 ,3.9 ,4.0 ,4.1 ,4.2 ,4.3 ,3.9 ,4.0 ,4.1 ,4.2 ,4.4 ,4.5 ,4.0 ,4.2 ,4.3 ,4.4 ,4.6 ,4.7 ,4.4 ,4.6 ,4.7 ,4.9 ,5.0 ,5.2 ,4.8 ,5.0 ,5.1 ,5.3 ,5.5 ,5.6 ,3.12E-06,1.34E-08,-3.54E-11,4.23E-07,4.31E-10,2.26E-01,631 ,646 ,653 ,688 ,724 ,57 ,70 ,0.861 ,1190 ,461 ,0.291 ,720 ,7 ,65 ,1.55 ,1 ,4 ,1 ,2 ,51.0 ,2.0 ,,4.04 
80,S-LAM 2,744448,748445,1.705965 ,1.711775 ,1.718197 ,1.724360 ,1.726576 ,1.730653 ,1.733560 ,1.736285 ,1.739048 ,1.739828 ,1.740560 ,1.743851 ,1.743997 ,1.747946 ,1.755661 ,1.756634 ,1.763797 ,1.765055 ,1.773041 ,1.787082 ,44.8 ,44.5 ,44.78 ,44.50 ,0.01661 ,0.016613 ,0.016806 ,0.012472 ,0.005488 ,0.004949 ,0.008898 ,0.021058 ,0.009394 ,0.007986 ,0.022027 ,0.013252 ,0.008118 ,0.008688 ,0.030448 ,0.7507 ,0.3303 ,0.2979 ,0.5356 ,1.2676 ,0.5655 ,0.4807 ,1.3259 ,0.7885 ,0.4830 ,0.5170 ,1.8117 ,-0.0061 ,0.0002 ,-0.0041 ,-0.0035 ,-0.0242 ,1.77130000E+00,1.95814230E-01,1.19487834E+00,9.76652444E-03,4.12718628E-02,1.10458122E+02,,,,,,,395 ,,340 ,372 ,340 ,0.00 ,1.00 ,1.02 ,,,,,,,0.040 ,0.290 ,0.590 ,0.780 ,0.870 ,0.925 ,0.950 ,0.973 ,0.983 ,0.987 ,0.992 ,0.995 ,0.997 ,0.997 ,0.997 ,0.998 ,0.999 ,0.997 ,0.997 ,0.999 ,0.997 ,0.996 ,0.988 ,0.971 ,0.928 ,0.790 ,1.9 ,2.0 ,2.0 ,2.1 ,2.2 ,2.2 ,2.5 ,2.6 ,2.6 ,2.7 ,2.8 ,2.9 ,2.5 ,2.6 ,2.7 ,2.8 ,2.8 ,2.9 ,2.7 ,2.8 ,2.9 ,3.0 ,3.1 ,3.2 ,3.0 ,3.1 ,3.2 ,3.3 ,3.4 ,3.5 ,3.5 ,3.7 ,3.8 ,3.9 ,4.1 ,4.2 ,4.1 ,4.3 ,4.5 ,4.6 ,4.8 ,4.9 ,3.01E-07,1.12E-08,-3.68E-11,6.07E-07,6.45E-10,2.45E-01,590 ,617 ,633 ,670 ,711 ,74 ,87 ,0.698 ,935 ,361 ,0.295 ,560 ,6 ,158 ,1.72 ,1 ,4 ,2 ,3 ,52.2 ,3.0 ,,4.32 
81,S-LAM 3,717479,721476,1.681329 ,1.686985 ,1.693196 ,1.699047 ,1.701115 ,1.704877 ,1.707538 ,1.710020 ,1.712528 ,1.713235 ,1.713898 ,1.716872 ,1.717004 ,1.720563 ,1.727489 ,1.728359 ,1.734754 ,1.735875 ,1.742960 ,1.755308 ,47.9 ,47.6 ,47.92 ,47.64 ,0.01496 ,0.014961 ,0.015124 ,0.011413 ,0.004990 ,0.004476 ,0.008035 ,0.018871 ,0.008386 ,0.007085 ,0.019433 ,0.012120 ,0.007328 ,0.007796 ,0.026949 ,0.7629 ,0.3335 ,0.2992 ,0.5371 ,1.2613 ,0.5605 ,0.4736 ,1.2989 ,0.8014 ,0.4845 ,0.5155 ,1.7819 ,-0.0086 ,-0.0004 ,-0.0039 ,-0.0034 ,-0.0249 ,1.64258713E+00,2.39634610E-01,1.22483026E+00,8.68246020E-03,3.51226242E-02,1.16604369E+02,,,,,,,385 ,,340 ,368 ,338 ,0.00 ,0.65 ,0.63 ,,,,,,,0.100 ,0.410 ,0.690 ,0.830 ,0.916 ,0.951 ,0.968 ,0.982 ,0.987 ,0.990 ,0.993 ,0.995 ,0.997 ,0.996 ,0.996 ,0.997 ,0.999 ,0.997 ,0.997 ,0.996 ,0.994 ,0.992 ,0.983 ,0.966 ,0.920 ,0.770 ,-0.8 ,-0.8 ,-0.8 ,-0.8 ,-0.8 ,-0.8 ,-0.5 ,-0.4 ,-0.4 ,-0.4 ,-0.3 ,-0.3 ,-0.5 ,-0.4 ,-0.4 ,-0.3 ,-0.3 ,-0.3 ,-0.3 ,-0.3 ,-0.2 ,-0.2 ,-0.1 ,-0.1 ,-0.1 ,0.0 ,0.0 ,0.1 ,0.1 ,0.2 ,0.3 ,0.4 ,0.5 ,0.6 ,0.7 ,0.7 ,0.8 ,0.9 ,1.0 ,1.1 ,1.2 ,1.3 ,-4.66E-06,9.34E-09,-3.89E-11,4.57E-07,5.81E-10,2.66E-01,588 ,614 ,630 ,661 ,701 ,80 ,94 ,0.655 ,868 ,335 ,0.294 ,510 ,5 ,202 ,1.51 ,1 ,4 ,2 ,,53.2 ,4.2 ,,4.25 
82,S-LAM 7,750353,755350,1.705826 ,1.711836 ,1.718657 ,1.725535 ,1.728108 ,1.732961 ,1.736492 ,1.739844 ,1.743275 ,1.744249 ,1.745166 ,1.749312 ,1.749497 ,1.754527 ,1.764518 ,1.765793 ,1.775295 ,1.776986 ,1.787870 ,,35.3 ,35.0 ,35.28 ,35.02 ,0.02124 ,0.021243 ,0.021544 ,0.015167 ,0.006783 ,0.006222 ,0.011252 ,0.027489 ,0.012468 ,0.010884 ,,0.016141 ,0.010278 ,0.011266 ,,0.7140 ,0.3193 ,0.2929 ,0.5297 ,1.2940 ,0.5869 ,0.5124 ,,0.7492 ,0.4771 ,0.5229 ,,0.0018 ,0.0007 ,0.0026 ,0.0025 ,,1.71014712E+00,2.56943292E-01,1.63986271E+00,1.05161080E-02,5.02809636E-02,1.46181217E+02,,,,,,,420 ,,355 ,396 ,359 ,0.00 ,2.84 ,2.97 ,,,,,,,,,0.080 ,0.340 ,0.590 ,0.750 ,0.840 ,0.935 ,0.965 ,0.977 ,0.984 ,0.989 ,0.996 ,0.997 ,0.998 ,0.998 ,0.999 ,0.999 ,0.999 ,0.999 ,0.996 ,0.996 ,0.990 ,0.982 ,0.950 ,0.880 ,4.2 ,4.4 ,4.4 ,4.5 ,4.6 ,4.6 ,5.0 ,5.2 ,5.3 ,5.4 ,5.5 ,5.6 ,5.1 ,5.2 ,5.3 ,5.5 ,5.6 ,5.7 ,5.3 ,5.5 ,5.6 ,5.8 ,6.0 ,6.2 ,5.7 ,5.9 ,6.0 ,6.2 ,6.3 ,6.5 ,6.5 ,6.7 ,6.9 ,7.1 ,7.3 ,7.5 ,7.5 ,7.7 ,8.0 ,8.2 ,8.4 ,8.7 ,4.30E-06,1.23E-08,-3.62E-11,7.71E-07,8.56E-10,2.65E-01,583 ,615 ,628 ,673 ,739 ,67 ,79 ,0.871 ,970 ,381 ,0.273 ,560 ,6 ,147 ,2.53 ,1 ,1 ,1 ,,1.0 ,1.0 ,,3.81 
83,S-LAM54,757478,761476,1.714149 ,1.721876 ,1.730070 ,1.737294 ,1.739704 ,1.743941 ,1.746858 ,1.749544 ,1.752234 ,1.752989 ,1.753696 ,1.756858 ,1.756998 ,1.760765 ,1.768064 ,1.768980 ,1.775697 ,1.776874 ,1.784307 ,1.797262 ,47.8 ,47.6 ,47.82 ,47.57 ,0.01583 ,0.015830 ,0.015991 ,0.012530 ,0.005376 ,0.004764 ,0.008531 ,0.019876 ,0.008810 ,0.007433 ,0.020388 ,0.013285 ,0.007776 ,0.008215 ,0.028282 ,0.7915 ,0.3396 ,0.3009 ,0.5389 ,1.2556 ,0.5565 ,0.4696 ,1.2879 ,0.8308 ,0.4863 ,0.5137 ,1.7686 ,0.0205 ,0.0058 ,-0.0098 ,-0.0076 ,-0.0367 ,1.84213306E+00,1.75468631E-01,1.25750878E+00,9.43993220E-03,3.95281122E-02,8.65463013E+01,,,,,,,390 ,,340 ,369 ,340 ,0.00 ,0.75 ,0.80 ,,,,,,,0.050 ,0.330 ,0.650 ,0.820 ,0.909 ,0.945 ,0.963 ,0.979 ,0.985 ,0.990 ,0.993 ,0.995 ,0.997 ,0.997 ,0.998 ,0.998 ,0.999 ,0.998 ,0.997 ,0.997 ,0.991 ,0.991 ,0.981 ,0.954 ,0.870 ,0.620 ,3.8 ,4.0 ,4.2 ,4.4 ,4.5 ,4.7 ,4.2 ,4.4 ,4.7 ,4.9 ,5.1 ,5.3 ,4.3 ,4.5 ,4.7 ,4.9 ,5.1 ,5.3 ,4.4 ,4.7 ,4.9 ,5.1 ,5.3 ,5.5 ,4.7 ,4.9 ,5.1 ,5.3 ,5.6 ,5.8 ,5.1 ,5.4 ,5.6 ,5.9 ,6.1 ,6.4 ,5.6 ,5.9 ,6.2 ,6.4 ,6.7 ,7.0 ,4.27E-06,1.66E-08,-3.72E-11,4.44E-07,5.21E-10,2.57E-01,614 ,637 ,664 ,687 ,721 ,57 ,69 ,0.891 ,1172 ,454 ,0.292 ,700 ,7 ,62 ,1.70 ,1 ,4 ,1 ,2 ,51.0 ,2.0 ,,4.08 
84,S-LAM55,762401,767398,1.720201 ,1.726397 ,1.733284 ,1.739984 ,1.742425 ,1.746951 ,1.750203 ,1.753267 ,1.756385 ,1.757268 ,1.758097 ,1.761834 ,1.762001 ,1.766509 ,1.775388 ,1.776515 ,1.784865 ,1.786343 ,1.795796 ,1.812800 ,40.1 ,39.8 ,40.10 ,39.82 ,0.01900 ,0.019003 ,0.019247 ,0.013960 ,0.006182 ,0.005616 ,0.010124 ,0.024342 ,0.010955 ,0.009453 ,0.026457 ,0.014843 ,0.009241 ,0.010006 ,0.036285 ,0.7346 ,0.3253 ,0.2955 ,0.5328 ,1.2810 ,0.5765 ,0.4974 ,1.3923 ,0.7712 ,0.4801 ,0.5199 ,1.8852 ,-0.0002 ,0.0008 ,-0.0004 ,-0.0001 ,0.0031 ,1.85412979E+00,1.65450323E-01,1.27255422E+00,1.08438152E-02,5.14050980E-02,1.09986837E+02,,,,,,,405 ,,350 ,378 ,350 ,0.00 ,1.43 ,1.46 ,,,,,,,,0.060 ,0.370 ,0.670 ,0.820 ,0.890 ,0.932 ,0.963 ,0.976 ,0.984 ,0.989 ,0.993 ,0.997 ,0.997 ,0.997 ,0.998 ,0.999 ,0.998 ,0.998 ,0.998 ,0.995 ,0.994 ,0.986 ,0.970 ,0.923 ,0.780 ,2.5 ,2.6 ,2.6 ,2.7 ,2.8 ,2.8 ,3.1 ,3.2 ,3.3 ,3.4 ,3.5 ,3.6 ,3.1 ,3.2 ,3.3 ,3.4 ,3.5 ,3.6 ,3.3 ,3.5 ,3.6 ,3.7 ,3.8 ,3.9 ,3.6 ,3.8 ,3.9 ,4.0 ,4.2 ,4.3 ,4.3 ,4.5 ,4.7 ,4.8 ,5.0 ,5.2 ,5.1 ,5.3 ,5.5 ,5.7 ,5.9 ,6.1 ,1.27E-06,1.14E-08,-3.64E-11,6.01E-07,7.23E-10,2.78E-01,589 ,617 ,632 ,662 ,709 ,71 ,84 ,0.741 ,967 ,374 ,0.292 ,550 ,6 ,145 ,1.88 ,1 ,4 ,2 ,,51.2 ,1.0 ,,4.22 
85,S-LAM60,743493,747491,1.701808 ,1.709322 ,1.717297 ,1.724307 ,1.726634 ,1.730712 ,1.733510 ,1.736082 ,1.738653 ,1.739374 ,1.740049 ,1.743065 ,1.743198 ,1.746784 ,1.753716 ,1.754584 ,1.760937 ,1.762047 ,1.769040 ,1.781130 ,49.3 ,49.1 ,49.34 ,49.10 ,0.01507 ,0.015063 ,0.015210 ,0.012019 ,0.005143 ,0.004545 ,0.008131 ,0.018849 ,0.008331 ,0.006993 ,0.019083 ,0.012740 ,0.007410 ,0.007800 ,0.026546 ,0.7979 ,0.3414 ,0.3017 ,0.5398 ,1.2513 ,0.5531 ,0.4643 ,1.2669 ,0.8376 ,0.4872 ,0.5128 ,1.7453 ,0.0197 ,0.0057 ,-0.0109 ,-0.0085 ,-0.0450 ,1.60673056E+00,3.66415640E-01,1.31761804E+00,7.75046140E-03,2.89967611E-02,9.30720709E+01,,,,,,,375 ,,330 ,360 ,331 ,0.00 ,0.51 ,0.52 ,,,,,,0.030 ,0.290 ,0.600 ,0.790 ,0.890 ,0.937 ,0.961 ,0.974 ,0.985 ,0.990 ,0.993 ,0.995 ,0.997 ,0.998 ,0.997 ,0.998 ,0.998 ,0.998 ,0.998 ,0.997 ,0.997 ,0.991 ,0.991 ,0.980 ,0.953 ,0.870 ,0.620 ,5.3 ,5.4 ,5.5 ,5.6 ,5.7 ,5.9 ,5.7 ,5.8 ,6.0 ,6.1 ,6.3 ,6.5 ,5.7 ,5.9 ,6.0 ,6.2 ,6.3 ,6.5 ,5.9 ,6.1 ,6.2 ,6.4 ,6.5 ,6.6 ,6.1 ,6.3 ,6.4 ,6.6 ,6.8 ,7.0 ,6.6 ,6.8 ,7.0 ,7.2 ,7.4 ,7.5 ,7.1 ,7.3 ,7.5 ,7.7 ,7.9 ,8.1 ,6.57E-06,1.45E-08,-3.29E-11,4.46E-07,4.60E-10,2.56E-01,594 ,615 ,643 ,658 ,693 ,54 ,66 ,0.845 ,1132 ,438 ,0.294 ,730 ,7 ,71 ,1.90 ,1 ,4 ,2 ,,52.0 ,2.0 ,,4.06 
86,S-LAM61,720460,724457,1.682517 ,1.688540 ,1.695112 ,1.701258 ,1.703420 ,1.707349 ,1.710124 ,1.712713 ,1.715330 ,1.716067 ,1.716758 ,1.719864 ,1.720002 ,1.723721 ,1.730974 ,1.731887 ,1.738609 ,1.739789 ,1.747274 ,1.760425 ,46.0 ,45.7 ,46.02 ,45.75 ,0.01564 ,0.015644 ,0.015820 ,0.011910 ,0.005206 ,0.004672 ,0.008391 ,0.019787 ,0.008815 ,0.007485 ,0.020636 ,0.012647 ,0.007654 ,0.008166 ,0.028538 ,0.7613 ,0.3328 ,0.2986 ,0.5364 ,1.2648 ,0.5635 ,0.4785 ,1.3191 ,0.7994 ,0.4838 ,0.5162 ,1.8039 ,-0.0013 ,0.0012 ,-0.0043 ,-0.0035 ,-0.0206 ,1.73883330E+00,1.50937430E-01,1.12118445E+00,9.80244105E-03,4.33179685E-02,1.01214625E+02,,,,,,,395 ,,340 ,375 ,341 ,0.00 ,1.17 ,1.20 ,,,,,,,0.030 ,0.260 ,0.560 ,0.750 ,0.860 ,0.914 ,0.943 ,0.969 ,0.979 ,0.985 ,0.989 ,0.993 ,0.997 ,0.996 ,0.997 ,0.997 ,0.998 ,0.999 ,0.998 ,0.999 ,0.997 ,0.997 ,0.991 ,0.978 ,0.942 ,0.800 ,2.9 ,3.0 ,3.2 ,3.2 ,3.3 ,3.4 ,3.5 ,3.6 ,3.8 ,3.9 ,4.0 ,4.2 ,3.5 ,3.7 ,3.8 ,3.9 ,4.1 ,4.2 ,3.7 ,3.9 ,4.0 ,4.1 ,4.3 ,4.4 ,3.9 ,4.1 ,4.3 ,4.4 ,4.6 ,4.7 ,4.5 ,4.7 ,4.8 ,5.0 ,5.2 ,5.4 ,5.1 ,5.3 ,5.5 ,5.7 ,5.9 ,6.1 ,2.38E-06,1.36E-08,-3.69E-11,6.21E-07,6.44E-10,2.35E-01,585 ,602 ,629 ,665 ,713 ,66 ,80 ,0.732 ,937 ,363 ,0.290 ,560 ,6 ,144 ,1.99 ,1 ,4 ,2 ,,52.2 ,2.2 ,,4.10 
87,S-LAM66,801350,806347,1.750939 ,1.758421 ,1.766723 ,1.774748 ,1.777655 ,1.783039 ,1.786906 ,1.790554 ,1.794275 ,1.795329 ,1.796321 ,1.800799 ,1.800999 ,1.806423 ,1.817182 ,1.818556 ,1.828791 ,1.830614 ,1.842361 ,1.863908 ,35.0 ,34.7 ,34.97 ,34.72 ,0.02291 ,0.022907 ,0.023227 ,0.016620 ,0.007369 ,0.006724 ,0.012148 ,0.029615 ,0.013432 ,0.011747 ,0.033294 ,0.017674 ,0.011094 ,0.012133 ,0.045352 ,0.7255 ,0.3217 ,0.2935 ,0.5303 ,1.2928 ,0.5864 ,0.5128 ,1.4534 ,0.7609 ,0.4776 ,0.5224 ,1.9526 ,0.0148 ,0.0035 ,0.0007 ,0.0015 ,0.0212 ,1.92094221E+00,2.19901208E-01,1.72705231E+00,1.15075241E-02,5.47993543E-02,1.20133674E+02,,,,,,,430 ,,350 ,388 ,351 ,0.00 ,2.58 ,2.67 ,,,,,,,,0.030 ,0.280 ,0.570 ,0.730 ,0.820 ,0.870 ,0.932 ,0.954 ,0.968 ,0.977 ,0.985 ,0.994 ,0.994 ,0.994 ,0.997 ,0.998 ,0.998 ,0.998 ,0.999 ,0.998 ,0.997 ,0.992 ,0.976 ,0.937 ,0.770 ,2.2 ,2.2 ,2.2 ,2.3 ,2.3 ,2.4 ,3.0 ,3.1 ,3.2 ,3.2 ,3.3 ,3.4 ,3.1 ,3.1 ,3.2 ,3.3 ,3.4 ,3.5 ,3.3 ,3.4 ,3.5 ,3.6 ,3.7 ,3.8 ,3.7 ,3.8 ,3.9 ,4.0 ,4.1 ,4.3 ,4.5 ,4.7 ,4.9 ,5.0 ,5.2 ,5.4 ,5.5 ,5.7 ,5.9 ,6.1 ,6.4 ,6.6 ,2.83E-07,9.65E-09,-2.68E-11,7.96E-07,1.00E-09,2.63E-01,514 ,544 ,554 ,586 ,629 ,79 ,95 ,1.062 ,1210 ,473 ,0.280 ,660 ,7 ,92 ,1.92 ,1 ,3 ,1 ,2 ,4.0 ,1.0 ,,3.55 
88,S-LAM73,794371,799368,1.750729 ,1.756383 ,1.762849 ,1.769522 ,1.772069 ,1.776920 ,1.780473 ,1.783854 ,1.787319 ,1.788303 ,1.789228 ,1.793413 ,1.793600 ,1.798672 ,1.808716 ,1.809995 ,1.819499 ,1.821186 ,1.832001 ,,37.1 ,36.8 ,37.09 ,36.82 ,0.02140 ,0.021397 ,0.021692 ,0.015250 ,0.006846 ,0.006281 ,0.011353 ,0.027586 ,0.012470 ,0.010815 ,,0.016234 ,0.010369 ,0.011323 ,,0.7127 ,0.3200 ,0.2935 ,0.5306 ,1.2892 ,0.5828 ,0.5054 ,,0.7484 ,0.4780 ,0.5220 ,,-0.0080 ,-0.0008 ,0.0015 ,0.0013 ,,1.86353123E+00,2.55215617E-01,1.23399133E+00,1.07620673E-02,4.87248679E-02,1.17125110E+02,,,,,,,415 ,,350 ,382 ,349 ,0.00 ,1.77 ,1.79 ,,,,,,,,0.080 ,0.340 ,0.620 ,0.780 ,0.870 ,0.916 ,0.954 ,0.968 ,0.976 ,0.983 ,0.989 ,0.995 ,0.994 ,0.994 ,0.996 ,0.998 ,0.998 ,0.998 ,0.998 ,0.997 ,0.995 ,0.984 ,0.964 ,0.925 ,0.800 ,-1.9 ,-2.0 ,-2.0 ,-2.1 ,-2.1 ,-2.0 ,-1.1 ,-1.2 ,-1.2 ,-1.2 ,-1.2 ,-1.0 ,-1.1 ,-1.1 ,-1.1 ,-1.1 ,-1.1 ,-1.0 ,-0.8 ,-0.9 ,-0.9 ,-0.9 ,-0.8 ,-0.7 ,-0.5 ,-0.5 ,-0.5 ,-0.5 ,-0.4 ,-0.3 ,0.3 ,0.3 ,0.4 ,0.4 ,0.5 ,0.7 ,1.1 ,1.2 ,1.3 ,1.4 ,1.6 ,1.8 ,-6.89E-06,7.66E-09,-9.97E-12,8.33E-07,8.98E-10,2.47E-01,584 ,607 ,623 ,658 ,695 ,89 ,105 ,0.648 ,868 ,332 ,0.306 ,570 ,6 ,182 ,1.52 ,1 ,4 ,3 ,,52.2 ,2.2 ,,4.45 
89,S-LAH51,786442,790439,1.742652 ,1.749722 ,1.757402 ,1.764519 ,1.767004 ,1.771497 ,1.774661 ,1.777608 ,1.780584 ,1.781423 ,1.782209 ,1.785739 ,1.785896 ,1.790123 ,1.798364 ,1.799402 ,1.807036 ,1.808376 ,1.816868 ,1.831751 ,44.2 ,43.9 ,44.20 ,43.95 ,0.01778 ,0.017780 ,0.017979 ,0.013580 ,0.005923 ,0.005312 ,0.009539 ,0.022480 ,0.010012 ,0.008492 ,0.023375 ,0.014419 ,0.008700 ,0.009279 ,0.032349 ,0.7638 ,0.3331 ,0.2988 ,0.5365 ,1.2643 ,0.5631 ,0.4776 ,1.3147 ,0.8020 ,0.4839 ,0.5161 ,1.7993 ,0.0097 ,0.0037 ,-0.0086 ,-0.0069 ,-0.0402 ,1.82586991E+00,2.83023349E-01,1.35964319E+00,9.35297152E-03,3.73803057E-02,1.00655798E+02,,,,,,,390 ,,335 ,366 ,333 ,0.00 ,0.83 ,0.82 ,,,,,,0.010 ,0.170 ,0.510 ,0.730 ,0.840 ,0.910 ,0.942 ,0.961 ,0.977 ,0.984 ,0.989 ,0.993 ,0.995 ,0.998 ,0.997 ,0.997 ,0.998 ,0.998 ,0.997 ,0.996 ,0.996 ,0.991 ,0.989 ,0.981 ,0.957 ,0.890 ,0.680 ,,,,,,,6.0 ,6.0 ,6.1 ,6.2 ,6.4 ,6.6 ,,,,,,,6.3 ,6.3 ,6.4 ,6.5 ,6.7 ,6.9 ,6.6 ,6.6 ,6.7 ,6.8 ,7.0 ,7.2 ,7.3 ,7.3 ,7.4 ,7.6 ,7.8 ,8.1 ,7.8 ,7.9 ,8.1 ,8.3 ,8.6 ,8.9 ,5.30E-06,1.13E-08,2.62E-12,8.44E-07,1.11E-09,1.69E-01,568 ,598 ,617 ,641 ,677 ,59 ,72 ,0.826 ,1129 ,435 ,0.297 ,660 ,7 ,79 ,1.88 ,1 ,4 ,1 ,2 ,4.0 ,2.0 ,,4.40 
90,S-LAH52,800422,804420,1.754947 ,1.762022 ,1.769759 ,1.777032 ,1.779605 ,1.784296 ,1.787621 ,1.790731 ,1.793879 ,1.794768 ,1.795602 ,1.799349 ,1.799516 ,1.804015 ,1.812814 ,1.813925 ,1.822114 ,1.823554 ,1.832706 ,1.848846 ,42.2 ,42.0 ,42.22 ,41.97 ,0.01893 ,0.018935 ,0.019157 ,0.014274 ,0.006258 ,0.005637 ,0.010136 ,0.024038 ,0.010740 ,0.009152 ,0.025292 ,0.015163 ,0.009247 ,0.009910 ,0.034921 ,0.7538 ,0.3305 ,0.2977 ,0.5353 ,1.2695 ,0.5672 ,0.4833 ,1.3357 ,0.7915 ,0.4827 ,0.5173 ,1.8229 ,0.0090 ,0.0035 ,-0.0075 ,-0.0060 ,-0.0358 ,1.85390925E+00,2.97925555E-01,1.39382086E+00,9.55320687E-03,3.93816850E-02,1.02706848E+02,,,,,,,395 ,,330 ,367 ,331 ,0.00 ,1.03 ,1.10 ,,,,,,0.020 ,0.230 ,0.520 ,0.720 ,0.830 ,0.890 ,0.931 ,0.951 ,0.971 ,0.979 ,0.985 ,0.990 ,0.993 ,0.997 ,0.997 ,0.998 ,0.998 ,0.998 ,0.998 ,0.998 ,0.997 ,0.994 ,0.993 ,0.986 ,0.965 ,0.910 ,0.710 ,5.1 ,5.2 ,5.2 ,5.3 ,5.5 ,5.8 ,6.1 ,6.1 ,6.1 ,6.2 ,6.4 ,6.6 ,6.2 ,6.2 ,6.1 ,6.2 ,6.5 ,6.6 ,6.4 ,6.4 ,6.4 ,6.5 ,6.7 ,6.9 ,6.6 ,6.6 ,6.7 ,6.9 ,7.1 ,7.3 ,7.3 ,7.3 ,7.5 ,7.7 ,7.9 ,8.2 ,8.0 ,8.1 ,8.3 ,8.5 ,8.8 ,9.1 ,5.34E-06,1.23E-08,6.91E-12,7.50E-07,8.12E-10,2.19E-01,565 ,596 ,618 ,636 ,679 ,60 ,73 ,0.828 ,1119 ,431 ,0.297 ,640 ,6 ,82 ,1.92 ,1 ,3 ,1 ,,51.2 ,2.0 ,,4.41 
91,S-LAH52Q,800422,804420,1.757076 ,1.763449 ,1.770498 ,1.777322 ,1.779799 ,1.784384 ,1.787669 ,1.790757 ,1.793893 ,1.794779 ,1.795611 ,1.799354 ,1.799520 ,1.804018 ,1.812821 ,1.813933 ,1.822123 ,1.823563 ,1.832712 ,1.848831 ,42.2 ,42.0 ,42.24 ,41.98 ,0.01893 ,0.018928 ,0.019154 ,0.014094 ,0.006224 ,0.005627 ,0.010125 ,0.024043 ,0.010742 ,0.009149 ,0.025268 ,0.014980 ,0.009239 ,0.009915 ,0.034898 ,0.7446 ,0.3288 ,0.2973 ,0.5349 ,1.2702 ,0.5675 ,0.4834 ,1.3350 ,0.7821 ,0.4824 ,0.5176 ,1.8220 ,-0.0003 ,0.0017 ,-0.0068 ,-0.0056 ,-0.0363 ,1.91082318E+00,2.39854589E-01,1.16159733E+00,1.03565352E-02,4.13805081E-02,9.66037300E+01,,,,,,,390 ,,335 ,365 ,334 ,0.00 ,0.67 ,0.68 ,,,,,,,0.130 ,0.460 ,0.730 ,0.860 ,0.926 ,0.954 ,0.969 ,0.982 ,0.988 ,0.992 ,0.995 ,0.997 ,0.999 ,0.998 ,0.999 ,0.999 ,0.999 ,0.999 ,0.999 ,0.999 ,0.997 ,0.996 ,0.989 ,0.967 ,0.924 ,0.750 ,8.5 ,8.6 ,8.7 ,8.7 ,8.8 ,9.0 ,9.5 ,9.6 ,9.7 ,9.8 ,9.9 ,10.1 ,9.5 ,9.6 ,9.7 ,9.8 ,10.0 ,10.2 ,9.8 ,9.9 ,10.1 ,10.2 ,10.3 ,10.5 ,10.2 ,10.3 ,10.5 ,10.6 ,10.7 ,11.0 ,11.0 ,11.2 ,11.4 ,11.5 ,11.7 ,12.0 ,11.9 ,12.1 ,12.3 ,12.5 ,12.7 ,13.1 ,1.08E-05,1.21E-08,-1.60E-11,8.62E-07,8.63E-10,2.22E-01,553 ,576 ,598 ,622 ,651 ,60 ,73 ,0.852 ,1098 ,418 ,0.313 ,620 ,6 ,54 ,2.31 ,1 ,3 ,2 ,,52.2 ,2.0 ,,4.47 
92,S-LAH53,806409,811407,1.760508 ,1.767642 ,1.775465 ,1.782871 ,1.785508 ,1.790336 ,1.793769 ,1.796986 ,1.800248 ,1.801169 ,1.802034 ,1.805925 ,1.806098 ,1.810775 ,1.819945 ,1.821104 ,1.829665 ,1.831174 ,1.840781 ,1.857824 ,40.9 ,40.7 ,40.92 ,40.67 ,0.01969 ,0.019697 ,0.019935 ,0.014740 ,0.006479 ,0.005850 ,0.010527 ,0.025076 ,0.011229 ,0.009607 ,0.026650 ,0.015661 ,0.009606 ,0.010329 ,0.036720 ,0.7483 ,0.3289 ,0.2970 ,0.5344 ,1.2731 ,0.5701 ,0.4877 ,1.3530 ,0.7856 ,0.4819 ,0.5181 ,1.8420 ,0.0096 ,0.0034 ,-0.0066 ,-0.0052 ,-0.0294 ,1.91811619E+00,2.53724399E-01,1.39473885E+00,1.02147684E-02,4.33176011E-02,1.01938021E+02,,,,,,,405 ,,340 ,370 ,340 ,0.00 ,1.07 ,1.13 ,,,,,,,0.060 ,0.380 ,0.650 ,0.800 ,0.880 ,0.925 ,0.947 ,0.969 ,0.979 ,0.985 ,0.989 ,0.993 ,0.996 ,0.996 ,0.997 ,0.998 ,0.998 ,0.999 ,0.999 ,0.999 ,0.997 ,0.996 ,0.989 ,0.969 ,0.915 ,0.720 ,5.1 ,5.2 ,5.3 ,5.6 ,5.8 ,6.2 ,6.2 ,6.3 ,6.4 ,6.6 ,6.8 ,7.1 ,6.2 ,6.3 ,6.4 ,6.7 ,6.9 ,7.2 ,6.5 ,6.6 ,6.7 ,6.9 ,7.2 ,7.5 ,6.8 ,6.9 ,7.1 ,7.3 ,7.6 ,7.8 ,7.6 ,7.7 ,7.9 ,8.1 ,8.4 ,8.7 ,8.3 ,8.5 ,8.7 ,9.0 ,9.4 ,9.8 ,5.52E-06,1.63E-08,2.71E-12,8.93E-07,5.67E-10,1.88E-01,,,610 ,637 ,687 ,59 ,70 ,0.860 ,1127 ,434 ,0.299 ,640 ,6 ,78 ,1.96 ,1 ,3 ,1 ,,4.2 ,2.0 ,,4.43 
93,S-LAH53V,806409,811407,1.762006 ,1.768655 ,1.776000 ,1.783090 ,1.785658 ,1.790407 ,1.793809 ,1.797008 ,1.800259 ,1.801178 ,1.802041 ,1.805927 ,1.806100 ,1.810776 ,1.819954 ,1.821115 ,1.829693 ,1.831206 ,1.840845 ,1.857980 ,40.9 ,40.7 ,40.93 ,40.67 ,0.01969 ,0.019695 ,0.019937 ,0.014601 ,0.006450 ,0.005841 ,0.010517 ,0.025106 ,0.011252 ,0.009639 ,0.026774 ,0.015520 ,0.009598 ,0.010339 ,0.036865 ,0.7414 ,0.3275 ,0.2966 ,0.5340 ,1.2747 ,0.5713 ,0.4894 ,1.3594 ,0.7785 ,0.4814 ,0.5186 ,1.8491 ,0.0027 ,0.0020 ,-0.0050 ,-0.0039 ,-0.0229 ,1.96600955E+00,2.05143305E-01,1.23200934E+00,1.07817785E-02,4.63727869E-02,9.76940600E+01,,,,,,,400 ,,345 ,372 ,341 ,0.00 ,0.95 ,0.98 ,,,,,,,0.020 ,0.230 ,0.560 ,0.780 ,0.880 ,0.931 ,0.954 ,0.975 ,0.984 ,0.989 ,0.992 ,0.995 ,0.998 ,0.998 ,0.998 ,0.999 ,0.999 ,0.999 ,0.999 ,0.999 ,0.996 ,0.995 ,0.987 ,0.966 ,0.916 ,0.730 ,7.7 ,7.8 ,7.8 ,7.8 ,7.9 ,8.1 ,8.6 ,8.7 ,8.8 ,8.8 ,9.0 ,9.2 ,8.7 ,8.8 ,8.9 ,8.9 ,9.0 ,9.3 ,9.0 ,9.1 ,9.2 ,9.2 ,9.4 ,9.6 ,9.3 ,9.5 ,9.6 ,9.6 ,9.8 ,10.0 ,10.1 ,10.3 ,10.5 ,10.6 ,10.8 ,11.0 ,11.0 ,11.3 ,11.4 ,11.6 ,11.8 ,12.1 ,9.36E-06,1.13E-08,-1.33E-11,8.08E-07,8.51E-10,2.36E-01,569 ,589 ,603 ,638 ,670 ,58 ,71 ,0.859 ,1135 ,434 ,0.309 ,650 ,7 ,61 ,2.13 ,1 ,3 ,1 ,,51.2 ,2.0 ,,4.41 
94,S-LAH55V,835427,839425,1.788698 ,1.796020 ,1.804017 ,1.811540 ,1.814203 ,1.819062 ,1.822505 ,1.825724 ,1.828981 ,1.829900 ,1.830762 ,1.834635 ,1.834807 ,1.839452 ,1.848520 ,1.849664 ,1.858078 ,1.859556 ,1.868929 ,1.885386 ,42.7 ,42.5 ,42.73 ,42.47 ,0.01954 ,0.019539 ,0.019764 ,0.014778 ,0.006476 ,0.005826 ,0.010471 ,0.024749 ,0.011036 ,0.009373 ,0.025830 ,0.015697 ,0.009552 ,0.010212 ,0.035722 ,0.7563 ,0.3314 ,0.2982 ,0.5359 ,1.2666 ,0.5648 ,0.4797 ,1.3220 ,0.7942 ,0.4833 ,0.5167 ,1.8074 ,0.0091 ,0.0037 ,-0.0094 ,-0.0075 ,-0.0452 ,1.97025325E+00,3.04894140E-01,1.39214665E+00,9.91088134E-03,3.83202295E-02,9.77785249E+01,,,,,,,400 ,,325 ,363 ,327 ,0.00 ,0.93 ,0.96 ,,,,,,0.140 ,0.420 ,0.640 ,0.780 ,0.860 ,0.910 ,0.939 ,0.956 ,0.974 ,0.982 ,0.987 ,0.992 ,0.995 ,0.998 ,0.998 ,0.998 ,0.999 ,0.999 ,0.999 ,0.999 ,0.999 ,0.997 ,0.995 ,0.987 ,0.966 ,0.909 ,0.710 ,3.5 ,3.5 ,3.5 ,3.5 ,3.5 ,3.7 ,4.2 ,4.2 ,4.2 ,4.3 ,4.4 ,4.5 ,4.3 ,4.3 ,4.3 ,4.3 ,4.4 ,4.6 ,4.5 ,4.5 ,4.5 ,4.5 ,4.7 ,4.9 ,4.8 ,4.8 ,4.8 ,4.9 ,5.0 ,5.2 ,5.4 ,5.5 ,5.5 ,5.6 ,5.8 ,6.0 ,6.1 ,6.2 ,6.3 ,6.4 ,6.6 ,6.8 ,2.24E-06,9.97E-09,-2.68E-12,6.80E-07,7.10E-10,2.17E-01,645 ,672 ,695 ,718 ,749 ,62 ,77 ,0.853 ,1178 ,470 ,0.253 ,740 ,7 ,59 ,1.30 ,1 ,2 ,4 ,,4.0 ,1.0 ,,4.73 
95,S-LAH55VS,835427,839425,1.789455 ,1.796516 ,1.804273 ,1.811645 ,1.814276 ,1.819097 ,1.822526 ,1.825736 ,1.828988 ,1.829906 ,1.830767 ,1.834638 ,1.834810 ,1.839452 ,1.848519 ,1.849662 ,1.858073 ,1.859551 ,1.868916 ,1.885337 ,42.7 ,42.5 ,42.74 ,42.49 ,0.01953 ,0.019531 ,0.019756 ,0.014712 ,0.006462 ,0.005822 ,0.010464 ,0.024741 ,0.011032 ,0.009365 ,0.025786 ,0.015630 ,0.009546 ,0.010210 ,0.035675 ,0.7533 ,0.3309 ,0.2981 ,0.5358 ,1.2668 ,0.5648 ,0.4795 ,1.3203 ,0.7912 ,0.4832 ,0.5168 ,1.8058 ,0.0061 ,0.0032 ,-0.0091 ,-0.0075 ,-0.0468 ,1.92591095E+00,3.48953460E-01,1.42230744E+00,9.61152490E-03,3.65132980E-02,1.03364090E+02,,,,,,,395 ,,320 ,356 ,319 ,0.00 ,0.65 ,0.68 ,,,,,0.060 ,0.280 ,0.550 ,0.730 ,0.840 ,0.899 ,0.936 ,0.957 ,0.970 ,0.982 ,0.988 ,0.991 ,0.994 ,0.996 ,0.999 ,0.999 ,0.999 ,0.999 ,0.999 ,0.999 ,0.999 ,0.999 ,0.997 ,0.996 ,0.988 ,0.968 ,0.920 ,0.740 ,3.9 ,3.8 ,3.8 ,3.8 ,3.9 ,4.0 ,4.6 ,4.6 ,4.6 ,4.6 ,4.8 ,4.9 ,4.6 ,4.7 ,4.7 ,4.7 ,4.8 ,5.0 ,4.9 ,4.9 ,4.9 ,5.0 ,5.1 ,5.3 ,5.2 ,5.2 ,5.2 ,5.3 ,5.4 ,5.6 ,5.8 ,5.9 ,6.0 ,6.0 ,6.2 ,6.4 ,6.5 ,6.6 ,6.7 ,6.8 ,7.0 ,7.3 ,2.82E-06,1.01E-08,-4.98E-12,6.79E-07,6.67E-10,2.29E-01,639 ,667 ,677 ,709 ,738 ,63 ,77 ,0.864 ,1223 ,472 ,0.297 ,740 ,7 ,64 ,1.31 ,1 ,2 ,2 ,,4.0 ,1.0 ,,4.58
