Repository: dinosauria123/Koko

This directory contains glass data, test plate data, etc. that
are needed by the Koko Optical Design Software

This file is needed to test for the presence of the data
directory - DO NOT REMOVE.

File: Libs/Glass_Data/Ohara/Ohara_20190718_6.csv (part 4 of 4)
 ℃),,,,,,dn/dT  relative   (10-6 / ℃),,,,,,dn/dT  relative   (10-6 / ℃),,,,,,dn/dT  relative   (10-6 / ℃),,,,,,dn/dT  relative   (10-6 / ℃),,,,,,dn/dT  relative   (10-6 / ℃),,,,,,Constants of dn/dT,,,,,,Thermal Properties,,,,,CTEα(10-7/℃),,Conductivity,Mechanical  Properties,,,,,,,Chemical  Properties,,,,,,Bubble Grp,Spec. Gravity
,Glass ,Code(d),Code(e),n2325,n1970,n1530,n1129,nt,ns,nA',nr,nC,nC',nHe-Ne,nD,nd,ne,nF,nF',nHe-Cd,ng,nh,ni,νd,νe,νd,νe,nF-nC,nF-nC,nF'-nC',nC-nt,nC-nA',nd-nC,ne-nC,ng-nd,ng-nF,nh-ng,ni-ng,nC'-nt,ne-nC',nF'-ne,ni-nF',"θC,t","θC,A'","θd,C","θe,C","θg,d","θg,F","θh,g","θi,g","θ'C',t","θ'e,C'","θ'F',e","θ'i,F'","ΔθC,t","ΔθC,A'","Δθg,d","Δθg,F","Δθi,g",A1,A2,A3,B1,B2,B3,A0,A1,A2,A3,A4,A5,λ80,(λ70),λ5,λ0.80,λ0.05,B,G,R,280,290,300,310,320,330,340,350,360,370,380,390,400,420,440,460,480,500,550,600,650,700,800,900,1000,1200,1400,1600,1800,2000,2200,2400,t(-40~-20),t(-20~0),t(0~20),t(20~40),t(40~60),t(60~80),C'(-40~-20),C'(-20~0),C'(0~20),C'(20~40),C'(40~60),C'(60~80),He-Ne(-40~-20),He-Ne(20~0),He-Ne(0~20),He-Ne(20~40),He-Ne(40~60),He-Ne(60~80),D(-40~-20),D(-20~0),D(0~20),D(20~40),D(40~60),D(60~80),e(-40~-20),e(-20~0),e(0~20),e(20~40),e(40~60),e(60~80),F'(-40~-20),F'(-20~0),F'(0~20),F'(20~40),F'(40~60),F'(60~80),g(-40~-20),g(-20~0),g(0~20),g(20~40),g(40~60),g(60~80), D0, D1, D2, E0, E1,λTK,StP（℃）,AP（℃）,Tg（℃）,At（℃）,SP（℃）,(-30~+70),(100~300),k(W/(m･K)),Young's (E) ,Rigidity (G),Poisson's(σ),Knoop (Hk),Group,Abrasion(Aa),β,RW(P),RA(P),W(S)max,W(S)min,SR,PR,B,d
96,S-LAH58,883408,888405,1.835896 ,1.842643 ,1.850235 ,1.857761 ,1.860538 ,1.865721 ,1.869457 ,1.872978 ,1.876560 ,1.877573 ,1.878524 ,1.882807 ,1.882997 ,1.888146 ,1.898221 ,1.899492 ,1.908852 ,1.910497 ,1.920919 ,1.939174 ,40.8 ,40.5 ,40.76 ,40.52 ,0.02166 ,0.021661 ,0.021919 ,0.016022 ,0.007103 ,0.006437 ,0.011586 ,0.027500 ,0.012276 ,0.010422 ,0.028677 ,0.017035 ,0.010573 ,0.011346 ,0.039682 ,0.7397 ,0.3279 ,0.2972 ,0.5349 ,1.2696 ,0.5667 ,0.4811 ,1.3239 ,0.7772 ,0.4824 ,0.5176 ,1.8104 ,0.0018 ,0.0026 ,-0.0105 ,-0.0088 ,-0.0598 ,1.78764964E+00,6.52635600E-01,1.79914564E+00,8.47378536E-03,3.13126408E-02,1.32788001E+02,,,,,,,,375 ,315 ,374 ,320 ,0.00 ,1.69 ,1.75 ,,,,,0.050 ,0.170 ,0.340 ,0.510 ,0.660 ,0.770 ,0.840 ,0.890 ,0.924 ,0.951 ,0.965 ,0.974 ,0.982 ,0.988 ,0.995 ,0.995 ,0.995 ,0.995 ,0.995 ,0.995 ,0.995 ,0.996 ,0.996 ,0.996 ,0.992 ,0.980 ,0.956 ,0.840 ,3.3 ,3.4 ,3.6 ,3.7 ,3.9 ,4.0 ,4.1 ,4.2 ,4.3 ,4.5 ,4.6 ,4.7 ,4.1 ,4.3 ,4.4 ,4.5 ,4.6 ,4.8 ,4.4 ,4.6 ,4.7 ,4.9 ,5.0 ,5.2 ,4.7 ,4.9 ,5.0 ,5.2 ,5.3 ,5.5 ,5.4 ,5.6 ,5.8 ,6.0 ,6.2 ,6.4 ,6.2 ,6.4 ,6.6 ,6.8 ,7.1 ,7.3 ,2.37E-06,1.28E-08,-3.08E-11,6.33E-07,5.04E-10,2.48E-01,666 ,714 ,738 ,765 ,803 ,66 ,78 ,0.827 ,1268 ,487 ,0.301 ,710 ,7 ,61 ,1.30 ,1 ,1 ,1 ,2 ,2.2 ,1.0 ,,5.52 
97,S-LAH59,816466,820464,1.773448 ,1.780335 ,1.787837 ,1.794834 ,1.797290 ,1.801741 ,1.804879 ,1.807801 ,1.810749 ,1.811579 ,1.812357 ,1.815845 ,1.816000 ,1.820167 ,1.828252 ,1.829267 ,1.836698 ,1.837997 ,1.846185 ,1.860338 ,46.6 ,46.4 ,46.62 ,46.37 ,0.01750 ,0.017503 ,0.017688 ,0.013459 ,0.005870 ,0.005251 ,0.009418 ,0.021997 ,0.009745 ,0.008188 ,0.022341 ,0.014289 ,0.008588 ,0.009100 ,0.031071 ,0.7690 ,0.3354 ,0.3000 ,0.5381 ,1.2568 ,0.5568 ,0.4678 ,1.2764 ,0.8078 ,0.4855 ,0.5145 ,1.7566 ,0.0036 ,0.0030 ,-0.0111 ,-0.0092 ,-0.0582 ,1.51372967E+00,7.02462343E-01,1.33600982E+00,7.05246901E-03,2.49488689E-02,1.00085908E+02,,,,,,,390 ,,290 ,359 ,298 ,0.00 ,0.94 ,0.93 ,,0.020 ,0.060 ,0.090 ,0.280 ,0.430 ,0.580 ,0.710 ,0.810 ,0.880 ,0.921 ,0.943 ,0.958 ,0.973 ,0.979 ,0.984 ,0.989 ,0.994 ,0.997 ,0.996 ,0.996 ,0.996 ,0.996 ,0.995 ,0.995 ,0.995 ,0.995 ,0.994 ,0.989 ,0.973 ,0.938 ,0.760 ,4.1 ,4.1 ,4.2 ,4.3 ,4.3 ,4.4 ,4.6 ,4.7 ,4.8 ,4.9 ,5.0 ,5.1 ,4.6 ,4.7 ,4.8 ,4.9 ,5.0 ,5.1 ,4.9 ,5.0 ,5.1 ,5.2 ,5.3 ,5.4 ,5.1 ,5.2 ,5.3 ,5.4 ,5.6 ,5.7 ,5.6 ,5.8 ,5.9 ,6.1 ,6.2 ,6.4 ,6.2 ,6.4 ,6.5 ,6.7 ,6.9 ,7.0 ,3.68E-06,1.12E-08,-3.17E-11,5.44E-07,6.16E-10,2.36E-01,644 ,690 ,714 ,737 ,773 ,63 ,76 ,0.816 ,1250 ,482 ,0.298 ,750 ,7 ,57 ,1.37 ,1 ,2 ,1 ,,3.0 ,1.0 ,,5.07 
98,S-LAH60,834372,839369,1.784731 ,1.792050 ,1.800176 ,1.808068 ,1.810939 ,1.816265 ,1.820093 ,1.823701 ,1.827376 ,1.828416 ,1.829394 ,1.833803 ,1.834000 ,1.839323 ,1.849819 ,1.851152 ,1.861032 ,1.862781 ,1.873964 ,1.894030 ,37.2 ,36.9 ,37.16 ,36.92 ,0.02244 ,0.022443 ,0.022736 ,0.016437 ,0.007283 ,0.006624 ,0.011947 ,0.028781 ,0.012962 ,0.011183 ,0.031249 ,0.017477 ,0.010907 ,0.011829 ,0.042878 ,0.7324 ,0.3245 ,0.2951 ,0.5323 ,1.2824 ,0.5776 ,0.4983 ,1.3924 ,0.7687 ,0.4797 ,0.5203 ,1.8859 ,0.0114 ,0.0036 ,-0.0051 ,-0.0037 ,-0.0215 ,1.95243469E+00,3.07100210E-01,1.56578094E+00,1.06442437E-02,4.56735302E-02,1.10281410E+02,,,,,,,420 ,,340 ,377 ,341 ,0.00 ,1.57 ,1.66 ,,,,,,,0.030 ,0.270 ,0.540 ,0.720 ,0.830 ,0.880 ,0.924 ,0.957 ,0.972 ,0.980 ,0.986 ,0.990 ,0.996 ,0.997 ,0.997 ,0.998 ,0.999 ,0.998 ,0.997 ,0.996 ,0.993 ,0.992 ,0.984 ,0.964 ,0.906 ,0.720 ,6.0 ,6.3 ,6.3 ,6.4 ,6.6 ,6.7 ,6.9 ,7.0 ,7.1 ,7.3 ,7.4 ,7.5 ,6.9 ,7.1 ,7.2 ,7.3 ,7.5 ,7.6 ,7.3 ,7.4 ,7.6 ,7.7 ,7.9 ,8.0 ,7.6 ,7.7 ,7.9 ,8.1 ,8.3 ,8.4 ,8.4 ,8.6 ,8.8 ,9.0 ,9.3 ,9.5 ,9.3 ,9.6 ,9.8 ,10.1 ,10.3 ,10.6 ,6.88E-06,1.25E-08,-3.24E-11,6.63E-07,7.10E-10,2.71E-01,,,612 ,632 ,676 ,56 ,71 ,0.872 ,1248 ,481 ,0.296 ,670 ,7 ,78 ,2.15 ,1 ,3 ,1 ,,4.2 ,1.0 ,,4.43 
99,S-LAH60MQ,834372,839369,1.788104 ,1.794302 ,1.801347 ,1.808535 ,1.811255 ,1.816409 ,1.820170 ,1.823740 ,1.827392 ,1.828429 ,1.829403 ,1.833803 ,1.834000 ,1.839321 ,1.849829 ,1.851164 ,1.861059 ,1.862810 ,1.874006 ,1.894072 ,37.2 ,36.9 ,37.17 ,36.92 ,0.02244 ,0.022437 ,0.022735 ,0.016137 ,0.007222 ,0.006608 ,0.011929 ,0.028810 ,0.012981 ,0.011196 ,0.031262 ,0.017174 ,0.010892 ,0.011843 ,0.042908 ,0.7192 ,0.3219 ,0.2945 ,0.5317 ,1.2840 ,0.5786 ,0.4990 ,1.3933 ,0.7554 ,0.4791 ,0.5209 ,1.8873 ,-0.0019 ,0.0010 ,-0.0035 ,-0.0027 ,-0.0205 ,1.95539063E+00,3.02550219E-01,1.34311390E+00,1.09111365E-02,4.54666700E-02,1.13580850E+02,,,,,,,425 ,,340 ,377 ,336 ,0.00 ,1.58 ,1.64 ,,,,,,,0.080 ,0.310 ,0.560 ,0.730 ,0.830 ,0.890 ,0.927 ,0.957 ,0.968 ,0.976 ,0.983 ,0.989 ,0.995 ,0.995 ,0.995 ,0.997 ,0.998 ,0.998 ,0.998 ,0.999 ,0.998 ,0.995 ,0.986 ,0.968 ,0.927 ,0.800 ,-1.4 ,-1.4 ,-1.4 ,-1.4 ,-1.4 ,-1.3 ,-0.6 ,-0.6 ,-0.5 ,-0.5 ,-0.4 ,-0.4 ,-0.6 ,-0.5 ,-0.5 ,-0.4 ,-0.4 ,-0.3 ,-0.3 ,-0.2 ,-0.2 ,-0.1 ,-0.1 ,0.0 ,0.0 ,0.1 ,0.2 ,0.2 ,0.3 ,0.4 ,0.8 ,0.9 ,1.1 ,1.1 ,1.2 ,1.4 ,1.6 ,1.8 ,2.0 ,2.1 ,2.2 ,2.4 ,-5.59E-06,8.45E-09,-3.12E-11,8.18E-07,8.56E-10,2.38E-01,609 ,635 ,655 ,688 ,721 ,85 ,98 ,0.701 ,953 ,366 ,0.302 ,520 ,5 ,160 ,1.36 ,1 ,3 ,3 ,,51.2 ,1.2 ,,4.71 
100,S-LAH60V,834372,839370,1.786083 ,1.793007 ,1.800726 ,1.808332 ,1.811135 ,1.816376 ,1.820164 ,1.823745 ,1.827399 ,1.828435 ,1.829409 ,1.833804 ,1.834000 ,1.839313 ,1.849815 ,1.851151 ,1.861073 ,1.862833 ,1.874122 ,1.894565 ,37.2 ,37.0 ,37.21 ,36.95 ,0.02241 ,0.022416 ,0.022716 ,0.016264 ,0.007235 ,0.006601 ,0.011914 ,0.028833 ,0.013018 ,0.011289 ,0.031732 ,0.017300 ,0.010878 ,0.011838 ,0.043414 ,0.7256 ,0.3228 ,0.2945 ,0.5315 ,1.2863 ,0.5807 ,0.5036 ,1.4156 ,0.7616 ,0.4789 ,0.5211 ,1.9112 ,0.0043 ,0.0018 ,-0.0011 ,-0.0006 ,0.0022 ,2.05081962E+00,2.08475257E-01,1.31486394E+00,1.16035991E-02,5.26489359E-02,9.93806500E+01,,,,,,,430 ,,350 ,383 ,350 ,0.00 ,1.88 ,1.93 ,,,,,,,,0.050 ,0.290 ,0.590 ,0.770 ,0.860 ,0.909 ,0.951 ,0.968 ,0.979 ,0.986 ,0.991 ,0.996 ,0.996 ,0.996 ,0.997 ,0.999 ,0.999 ,0.999 ,0.999 ,0.996 ,0.993 ,0.984 ,0.961 ,0.905 ,0.720 ,7.4 ,7.5 ,7.5 ,7.5 ,7.7 ,7.8 ,8.4 ,8.5 ,8.6 ,8.7 ,8.8 ,9.0 ,8.5 ,8.6 ,8.7 ,8.7 ,8.9 ,9.1 ,8.8 ,8.9 ,9.0 ,9.1 ,9.2 ,9.5 ,9.2 ,9.4 ,9.5 ,9.5 ,9.7 ,10.0 ,10.1 ,10.4 ,10.5 ,10.6 ,10.8 ,11.2 ,11.2 ,11.5 ,11.7 ,11.9 ,12.1 ,12.5 ,8.60E-06,1.11E-08,-1.86E-11,8.29E-07,9.24E-10,2.57E-01,570 ,588 ,603 ,635 ,669 ,58 ,73 ,0.880 ,1114 ,445 ,0.253 ,660 ,7 ,57 ,2.10 ,1 ,3 ,1 ,,51.2 ,1.0 ,,4.43 
101,S-LAH63,804396,809393,1.757806 ,1.765049 ,1.773003 ,1.780557 ,1.783252 ,1.788197 ,1.791718 ,1.795022 ,1.798376 ,1.799323 ,1.800213 ,1.804220 ,1.804398 ,1.809221 ,1.818696 ,1.819896 ,1.828771 ,1.830338 ,1.840332 ,1.858148 ,39.6 ,39.3 ,39.59 ,39.33 ,0.02032 ,0.020320 ,0.020573 ,0.015124 ,0.006658 ,0.006022 ,0.010845 ,0.025940 ,0.011642 ,0.009994 ,0.027810 ,0.016071 ,0.009898 ,0.010675 ,0.038252 ,0.7443 ,0.3277 ,0.2964 ,0.5337 ,1.2766 ,0.5729 ,0.4918 ,1.3686 ,0.7812 ,0.4811 ,0.5189 ,1.8593 ,0.0119 ,0.0039 ,-0.0059 ,-0.0045 ,-0.0249 ,1.89458276E+00,2.68702978E-01,1.45705526E+00,1.02277048E-02,4.42801243E-02,1.04874927E+02,,,,,,,410 ,,340 ,374 ,340 ,0.00 ,1.31 ,1.39 ,,,,,,,0.060 ,0.310 ,0.590 ,0.760 ,0.860 ,0.909 ,0.937 ,0.965 ,0.976 ,0.983 ,0.988 ,0.992 ,0.997 ,0.998 ,0.998 ,0.998 ,0.999 ,0.998 ,0.997 ,0.997 ,0.993 ,0.992 ,0.984 ,0.963 ,0.890 ,0.700 ,5.5 ,5.7 ,5.8 ,5.9 ,6.2 ,6.4 ,6.6 ,6.7 ,6.8 ,6.9 ,7.1 ,7.3 ,6.6 ,6.7 ,6.8 ,6.9 ,7.2 ,7.4 ,6.8 ,6.9 ,7.0 ,7.2 ,7.5 ,7.7 ,7.3 ,7.3 ,7.5 ,7.6 ,7.8 ,8.1 ,8.0 ,8.1 ,8.3 ,8.5 ,8.8 ,9.1 ,8.7 ,8.9 ,9.1 ,9.4 ,9.7 ,10.1 ,6.20E-06,1.43E-08,-3.96E-12,8.21E-07,7.44E-10,2.16E-01,558 ,588 ,607 ,630 ,675 ,58 ,70 ,0.849 ,1121 ,433 ,0.295 ,640 ,6 ,82 ,2.18 ,1 ,3 ,1 ,,4.2 ,1.0 ,,4.34 
102,S-LAH63Q,804396,809393,1.760634 ,1.766954 ,1.774015 ,1.780979 ,1.783546 ,1.788339 ,1.791800 ,1.795067 ,1.798397 ,1.799340 ,1.800226 ,1.804222 ,1.804400 ,1.809222 ,1.818720 ,1.819926 ,1.828851 ,1.830430 ,1.840520 ,1.858618 ,39.6 ,39.3 ,39.58 ,39.31 ,0.02032 ,0.020323 ,0.020586 ,0.014851 ,0.006597 ,0.006003 ,0.010825 ,0.026030 ,0.011710 ,0.010090 ,0.028188 ,0.015794 ,0.009882 ,0.010704 ,0.038692 ,0.7307 ,0.3246 ,0.2954 ,0.5326 ,1.2808 ,0.5762 ,0.4965 ,1.3870 ,0.7672 ,0.4800 ,0.5200 ,1.8795 ,-0.0017 ,0.0008 ,-0.0017 ,-0.0012 ,-0.0066 ,1.96723017E+00,1.94953915E-01,1.25386282E+00,1.10456086E-02,4.97137061E-02,1.04843520E+02,,,,,,,415 ,,345 ,378 ,343 ,0.00 ,1.51 ,1.56 ,,,,,,,0.010 ,0.140 ,0.440 ,0.690 ,0.820 ,0.890 ,0.927 ,0.959 ,0.973 ,0.981 ,0.987 ,0.991 ,0.996 ,0.996 ,0.996 ,0.997 ,0.998 ,0.998 ,0.999 ,0.999 ,0.998 ,0.995 ,0.987 ,0.968 ,0.923 ,0.773 ,0.4 ,0.4 ,0.4 ,0.4 ,0.4 ,0.5 ,1.2 ,1.1 ,1.2 ,1.2 ,1.3 ,1.4 ,1.2 ,1.2 ,1.2 ,1.3 ,1.3 ,1.5 ,1.5 ,1.4 ,1.5 ,1.5 ,1.6 ,1.7 ,1.8 ,1.7 ,1.8 ,1.9 ,2.0 ,2.1 ,2.5 ,2.5 ,2.6 ,2.7 ,2.8 ,3.0 ,3.3 ,3.3 ,3.5 ,3.6 ,3.8 ,4.0 ,-2.81E-06,9.15E-09,-8.10E-12,7.50E-07,7.86E-10,2.43E-01,626 ,654 ,669 ,701 ,732 ,79 ,93 ,0.738 ,1026 ,395 ,0.300 ,580 ,6 ,121 ,1.39 ,1 ,3 ,3 ,,51.2 ,1.0 ,,4.45 
103,S-LAH64,788474,792471,1.744663 ,1.752198 ,1.760258 ,1.767500 ,1.769960 ,1.774333 ,1.777370 ,1.780179 ,1.782998 ,1.783790 ,1.784532 ,1.787854 ,1.788001 ,1.791961 ,1.799634 ,1.800596 ,1.807649 ,1.808882 ,1.816664 ,1.830161 ,47.4 ,47.1 ,47.37 ,47.12 ,0.01663 ,0.016636 ,0.016806 ,0.013038 ,0.005628 ,0.005003 ,0.008963 ,0.020881 ,0.009248 ,0.007782 ,0.021279 ,0.013830 ,0.008171 ,0.008635 ,0.029565 ,0.7837 ,0.3383 ,0.3007 ,0.5388 ,1.2552 ,0.5559 ,0.4678 ,1.2791 ,0.8229 ,0.4862 ,0.5138 ,1.7592 ,0.0148 ,0.0050 ,-0.0111 ,-0.0089 ,-0.0493 ,1.83021453E+00,2.91563590E-01,1.28544024E+00,9.04823290E-03,3.30756689E-02,8.93675501E+01,,,,,,,380 ,,315 ,354 ,317 ,0.00 ,0.63 ,0.65 ,,,,,0.130 ,0.400 ,0.630 ,0.770 ,0.850 ,0.912 ,0.943 ,0.961 ,0.972 ,0.981 ,0.986 ,0.990 ,0.993 ,0.996 ,0.998 ,0.998 ,0.998 ,0.998 ,0.999 ,0.998 ,0.997 ,0.996 ,0.995 ,0.993 ,0.987 ,0.966 ,0.915 ,0.680 ,3.5 ,3.5 ,3.6 ,3.7 ,3.8 ,3.9 ,3.9 ,4.0 ,4.1 ,4.2 ,4.3 ,4.4 ,3.9 ,4.0 ,4.1 ,4.2 ,4.3 ,4.4 ,4.1 ,4.2 ,4.3 ,4.4 ,4.5 ,4.6 ,4.3 ,4.4 ,4.6 ,4.7 ,4.8 ,4.9 ,4.8 ,5.0 ,5.1 ,5.3 ,5.4 ,5.5 ,5.3 ,5.5 ,5.7 ,5.8 ,6.0 ,6.2 ,3.03E-06,1.20E-08,-3.49E-11,4.09E-07,4.61E-10,2.77E-01,644 ,660 ,685 ,705 ,732 ,61 ,74 ,0.856 ,1224 ,473 ,0.294 ,750 ,7 ,61 ,1.40 ,1 ,3 ,2 ,,4.0 ,1.0 ,,4.30 
104,S-LAH65V,804466,808463,1.759865 ,1.767414 ,1.775520 ,1.782864 ,1.785378 ,1.789869 ,1.792999 ,1.795900 ,1.798817 ,1.799637 ,1.800405 ,1.803847 ,1.804000 ,1.808107 ,1.816076 ,1.817077 ,1.824411 ,1.825694 ,1.833795 ,1.847861 ,46.6 ,46.3 ,46.58 ,46.34 ,0.01726 ,0.017259 ,0.017440 ,0.013439 ,0.005818 ,0.005183 ,0.009290 ,0.021694 ,0.009618 ,0.008101 ,0.022167 ,0.014259 ,0.008470 ,0.008970 ,0.030784 ,0.7787 ,0.3371 ,0.3003 ,0.5383 ,1.2570 ,0.5573 ,0.4694 ,1.2844 ,0.8176 ,0.4857 ,0.5143 ,1.7651 ,0.0135 ,0.0048 ,-0.0110 ,-0.0088 ,-0.0506 ,1.81419034E+00,3.61376301E-01,1.32729484E+00,8.74935029E-03,3.18352836E-02,9.13406898E+01,,,,,,,385 ,,315 ,355 ,319 ,0.00 ,0.65 ,0.67 ,,,,,0.110 ,0.370 ,0.600 ,0.750 ,0.850 ,0.906 ,0.939 ,0.959 ,0.970 ,0.981 ,0.986 ,0.990 ,0.993 ,0.996 ,0.998 ,0.998 ,0.998 ,0.999 ,0.999 ,0.999 ,0.999 ,0.999 ,0.997 ,0.996 ,0.989 ,0.967 ,0.910 ,0.680 ,3.6 ,3.7 ,3.8 ,3.8 ,3.8 ,3.9 ,4.1 ,4.3 ,4.4 ,4.5 ,4.5 ,4.7 ,4.2 ,4.4 ,4.5 ,4.5 ,4.6 ,4.7 ,4.4 ,4.6 ,4.7 ,4.7 ,4.8 ,5.0 ,4.6 ,4.8 ,4.9 ,5.0 ,5.1 ,5.3 ,5.2 ,5.4 ,5.5 ,5.6 ,5.7 ,5.9 ,5.7 ,6.0 ,6.1 ,6.2 ,6.4 ,6.6 ,2.97E-06,1.12E-08,-3.84E-11,6.13E-07,6.30E-10,2.04E-01,639 ,664 ,691 ,711 ,740 ,60 ,74 ,0.841 ,1220 ,470 ,0.298 ,730 ,7 ,55 ,1.44 ,1 ,3 ,3 ,,4.1 ,1.0 ,,4.72 
105,S-LAH65VS,804465,808463,1.761273 ,1.768326 ,1.775972 ,1.783028 ,1.785482 ,1.789908 ,1.793015 ,1.795905 ,1.798816 ,1.799636 ,1.800404 ,1.803847 ,1.804000 ,1.808112 ,1.816097 ,1.817099 ,1.824448 ,1.825734 ,1.833848 ,1.847922 ,46.5 ,46.3 ,46.53 ,46.28 ,0.01728 ,0.017281 ,0.017463 ,0.013334 ,0.005801 ,0.005184 ,0.009296 ,0.021734 ,0.009637 ,0.008114 ,0.022188 ,0.014154 ,0.008476 ,0.008987 ,0.030823 ,0.7716 ,0.3357 ,0.3000 ,0.5379 ,1.2577 ,0.5577 ,0.4695 ,1.2840 ,0.8105 ,0.4854 ,0.5146 ,1.7650 ,0.0066 ,0.0034 ,-0.0104 ,-0.0085 ,-0.0514 ,1.76068422E+00,4.14128906E-01,1.33415439E+00,8.53607198E-03,3.01826383E-02,9.80942100E+01,,,,,,,380 ,,310 ,347 ,310 ,0.00 ,0.40 ,0.42 ,,,,0.050 ,0.250 ,0.530 ,0.720 ,0.830 ,0.890 ,0.934 ,0.957 ,0.971 ,0.979 ,0.987 ,0.991 ,0.993 ,0.996 ,0.997 ,0.999 ,0.999 ,0.999 ,0.999 ,0.999 ,0.999 ,0.999 ,0.999 ,0.998 ,0.996 ,0.989 ,0.968 ,0.916 ,0.720 ,3.6 ,3.5 ,3.5 ,3.5 ,3.5 ,3.7 ,4.2 ,4.2 ,4.2 ,4.2 ,4.3 ,4.4 ,4.3 ,4.2 ,4.2 ,4.2 ,4.3 ,4.5 ,4.4 ,4.4 ,4.4 ,4.4 ,4.5 ,4.7 ,4.7 ,4.7 ,4.7 ,4.7 ,4.8 ,5.0 ,5.2 ,5.3 ,5.3 ,5.3 ,5.5 ,5.7 ,5.8 ,5.9 ,5.9 ,6.0 ,6.1 ,6.4 ,2.45E-06,9.57E-09,-3.91E-13,6.20E-07,6.32E-10,2.15E-01,648 ,677 ,691 ,720 ,745 ,61 ,75 ,0.856 ,1223 ,471 ,0.300 ,730 ,7 ,58 ,1.27 ,1 ,3 ,2 ,,4.0 ,1.0 ,,4.46 
106,S-LAH66,773496,776493,1.730307 ,1.737857 ,1.745901 ,1.753025 ,1.755407 ,1.759599 ,1.762484 ,1.765140 ,1.767798 ,1.768544 ,1.769242 ,1.772361 ,1.772499 ,1.776208 ,1.783374 ,1.784271 ,1.790828 ,1.791972 ,1.799174 ,1.811582 ,49.6 ,49.3 ,49.60 ,49.36 ,0.01557 ,0.015576 ,0.015727 ,0.012391 ,0.005314 ,0.004701 ,0.008410 ,0.019473 ,0.008598 ,0.007202 ,0.019610 ,0.013137 ,0.007664 ,0.008063 ,0.027311 ,0.7955 ,0.3412 ,0.3018 ,0.5399 ,1.2502 ,0.5520 ,0.4624 ,1.2590 ,0.8353 ,0.4873 ,0.5127 ,1.7366 ,0.0161 ,0.0052 ,-0.0115 ,-0.0092 ,-0.0507 ,1.39280586E+00,6.79577094E-01,1.38702069E+00,6.08475118E-03,2.33925351E-02,9.58354094E+01,,,,,,,370 ,,305 ,349 ,308 ,0.00 ,0.44 ,0.42 ,,,,0.100 ,0.330 ,0.550 ,0.710 ,0.810 ,0.880 ,0.930 ,0.956 ,0.971 ,0.979 ,0.987 ,0.991 ,0.994 ,0.996 ,0.997 ,0.999 ,0.998 ,0.998 ,0.999 ,0.998 ,0.998 ,0.998 ,0.997 ,0.993 ,0.993 ,0.983 ,0.958 ,0.880 ,0.640 ,3.4 ,3.5 ,3.6 ,3.7 ,3.8 ,3.9 ,3.8 ,3.9 ,4.1 ,4.2 ,4.4 ,4.5 ,3.8 ,4.0 ,4.1 ,4.3 ,4.4 ,4.6 ,4.0 ,4.2 ,4.3 ,4.5 ,4.7 ,4.8 ,4.2 ,4.4 ,4.5 ,4.7 ,4.9 ,5.0 ,4.7 ,4.8 ,5.0 ,5.2 ,5.4 ,5.6 ,5.1 ,5.3 ,5.5 ,5.7 ,5.9 ,6.1 ,3.03E-06,1.36E-08,-3.27E-11,5.00E-07,6.02E-10,2.18E-01,641 ,660 ,686 ,706 ,726 ,62 ,74 ,0.845 ,1219 ,472 ,0.291 ,700 ,7 ,65 ,1.43 ,1 ,3 ,1 ,,51.2 ,1.0 ,,4.23 
107,S-LAH71,850323,856320,1.800954 ,1.806846 ,1.813801 ,1.821328 ,1.824294 ,1.830037 ,1.834298 ,1.838380 ,1.842586 ,1.843784 ,1.844913 ,1.850030 ,1.850259 ,1.856493 ,1.868935 ,1.870528 ,1.882433 ,1.884558 ,1.898274 ,,32.3 ,32.0 ,32.27 ,32.03 ,0.02634 ,0.026349 ,0.026744 ,0.018292 ,0.008288 ,0.007673 ,0.013907 ,0.034299 ,0.015623 ,0.013716 ,,0.019490 ,0.012709 ,0.014035 ,,0.6942 ,0.3145 ,0.2912 ,0.5278 ,1.3017 ,0.5929 ,0.5206 ,,0.7288 ,0.4752 ,0.5248 ,,-0.0039 ,-0.0005 ,0.0040 ,0.0036 ,,1.98280031E+00,3.16758450E-01,2.44472646E+00,1.18987459E-02,5.27156001E-02,2.13220697E+02,,,,,,,,425 ,370 ,417 ,364 ,0.00 ,6.64 ,6.89 ,,,,,,,,,0.010 ,0.110 ,0.290 ,0.490 ,0.650 ,0.830 ,0.913 ,0.945 ,0.963 ,0.976 ,0.992 ,0.995 ,0.995 ,0.997 ,0.998 ,0.999 ,0.999 ,0.999 ,0.999 ,0.998 ,0.993 ,0.989 ,0.982 ,0.959 ,1.9 ,2.0 ,2.0 ,2.0 ,2.0 ,2.1 ,2.9 ,3.0 ,3.0 ,3.1 ,3.2 ,3.3 ,2.9 ,3.0 ,3.1 ,3.2 ,3.3 ,3.4 ,3.3 ,3.4 ,3.5 ,3.6 ,3.7 ,3.8 ,3.7 ,3.8 ,3.9 ,4.1 ,4.2 ,4.3 ,4.7 ,4.9 ,5.0 ,5.2 ,5.4 ,5.6 ,5.8 ,6.0 ,6.3 ,6.5 ,6.8 ,7.0 ,-3.71E-07,9.01E-09,-2.99E-11,9.14E-07,1.11E-09,2.57E-01,656 ,685 ,707 ,752 ,802 ,77 ,91 ,0.874 ,1100 ,429 ,0.281 ,590 ,6 ,140 ,1.52 ,1 ,1 ,2 ,,2.0 ,1.0 ,,4.36 
108,S-LAH79,003283,011281,1.939036 ,1.946416 ,1.955183 ,1.964858 ,1.968730 ,1.976298 ,1.981952 ,1.987390 ,1.993011 ,1.994615 ,1.996126 ,2.002993 ,2.003300 ,2.011689 ,2.028497 ,2.030656 ,2.046824 ,2.049716 ,2.068441 ,,28.3 ,28.1 ,28.27 ,28.07 ,0.03549 ,0.035486 ,0.036041 ,0.024281 ,0.011059 ,0.010289 ,0.018678 ,0.046416 ,0.021219 ,0.018725 ,,0.025885 ,0.017074 ,0.018967 ,,0.6842 ,0.3116 ,0.2899 ,0.5263 ,1.3080 ,0.5980 ,0.5277 ,,0.7182 ,0.4737 ,0.5263 ,,0.0049 ,0.0015 ,0.0020 ,0.0023 ,,2.32557148E+00,5.07967133E-01,2.43087198E+00,1.32895208E-02,5.28335449E-02,1.61122408E+02,,,,,,,,460 ,370 ,435 ,371 ,0.00 ,10.86 ,11.57 ,,,,,,,,,,0.030 ,0.160 ,0.330 ,0.500 ,0.720 ,0.830 ,0.880 ,0.921 ,0.945 ,0.979 ,0.988 ,0.991 ,0.993 ,0.996 ,0.997 ,0.997 ,0.998 ,0.998 ,0.997 ,0.994 ,0.986 ,0.966 ,0.890 ,6.5 ,6.7 ,6.9 ,7.0 ,7.2 ,7.4 ,8.0 ,8.2 ,8.5 ,8.7 ,9.0 ,9.2 ,8.1 ,8.3 ,8.6 ,8.9 ,9.1 ,9.4 ,8.6 ,8.9 ,9.2 ,9.4 ,9.7 ,10.0 ,9.2 ,9.5 ,9.8 ,10.1 ,10.4 ,10.7 ,10.7 ,11.1 ,11.5 ,11.9 ,12.2 ,12.6 ,12.4 ,12.9 ,13.4 ,13.8 ,14.3 ,14.8 ,6.01E-06,1.31E-08,-3.15E-11,1.12E-06,1.27E-09,2.60E-01,,,699 ,731 ,,60 ,71 ,0.957 ,1255 ,484 ,0.297 ,700 ,7 ,61 ,1.89 ,1 ,1 ,2 ,,1.0 ,1.0 ,,5.23 
109,S-LAH88,917316,923314,1.858144 ,1.866069 ,1.875034 ,1.884130 ,1.887564 ,1.894079 ,1.898843 ,1.903379 ,1.908035 ,1.909358 ,1.910604 ,1.916247 ,1.916500 ,1.923361 ,1.937034 ,1.938784 ,1.951847 ,1.954176 ,1.969205 ,,31.6 ,31.4 ,31.60 ,31.38 ,0.02900 ,0.028999 ,0.029426 ,0.020471 ,0.009192 ,0.008465 ,0.015326 ,0.037676 ,0.017142 ,0.015029 ,,0.021794 ,0.014003 ,0.015423 ,,0.7059 ,0.3170 ,0.2919 ,0.5285 ,1.2992 ,0.5911 ,0.5183 ,,0.7406 ,0.4759 ,0.5241 ,,0.0110 ,0.0029 ,0.0001 ,0.0008 ,,2.12844340E+00,4.05082139E-01,1.67918461E+00,1.17309815E-02,5.08706599E-02,1.07091456E+02,,,,,,,,400 ,355 ,389 ,353 ,0.00 ,2.51 ,2.67 ,,,,,,,,0.010 ,0.160 ,0.450 ,0.680 ,0.810 ,0.870 ,0.936 ,0.961 ,0.973 ,0.981 ,0.987 ,0.994 ,0.996 ,0.997 ,0.998 ,0.999 ,0.999 ,0.999 ,0.999 ,0.995 ,0.994 ,0.985 ,0.963 ,0.890 ,0.710 ,5.3 ,5.4 ,5.4 ,5.5 ,5.6 ,5.8 ,6.4 ,6.6 ,6.7 ,6.8 ,6.9 ,7.1 ,6.5 ,6.6 ,6.8 ,6.9 ,7.0 ,7.2 ,6.8 ,7.0 ,7.2 ,7.3 ,7.4 ,7.7 ,7.3 ,7.5 ,7.7 ,7.8 ,8.0 ,8.3 ,8.5 ,8.7 ,9.0 ,9.1 ,9.4 ,9.7 ,9.7 ,10.1 ,10.4 ,10.6 ,10.9 ,11.3 ,4.66E-06,1.07E-08,-2.33E-11,9.10E-07,1.07E-09,2.62E-01,581 ,601 ,616 ,642 ,677 ,57 ,71 ,0.894 ,1135 ,457 ,0.242 ,650 ,7 ,68 ,1.90 ,1 ,2 ,1 ,,3.2 ,1.1 ,,4.74 
110,S-LAH89,852408,856405,1.805608 ,1.812332 ,1.819832 ,1.827180 ,1.829870 ,1.834873 ,1.838470 ,1.841858 ,1.845304 ,1.846279 ,1.847194 ,1.851316 ,1.851500 ,1.856460 ,1.866184 ,1.867413 ,1.876479 ,1.878075 ,1.888218 ,,40.8 ,40.5 ,40.78 ,40.53 ,0.02088 ,0.020880 ,0.021134 ,0.015434 ,0.006834 ,0.006196 ,0.011156 ,0.026575 ,0.011891 ,0.010143 ,,0.016409 ,0.010181 ,0.010953 ,,0.7392 ,0.3273 ,0.2967 ,0.5343 ,1.2727 ,0.5695 ,0.4858 ,,0.7764 ,0.4817 ,0.5183 ,,0.0012 ,0.0020 ,-0.0073 ,-0.0060 ,,1.95118827E+00,3.77607223E-01,1.47757262E+00,9.76560799E-03,3.82232043E-02,1.12236720E+02,,,,,,,,380 ,340 ,376 ,339 ,0.00 ,1.47 ,1.52 ,,,,,,,0.070 ,0.310 ,0.570 ,0.740 ,0.840 ,0.890 ,0.930 ,0.962 ,0.975 ,0.983 ,0.989 ,0.993 ,0.998 ,0.999 ,0.998 ,0.999 ,0.999 ,0.999 ,0.999 ,0.999 ,0.998 ,0.997 ,0.992 ,0.975 ,0.938 ,0.780 ,4.0 ,4.0 ,4.0 ,4.0 ,4.1 ,4.2 ,4.9 ,4.9 ,4.9 ,5.0 ,5.1 ,5.2 ,4.9 ,5.0 ,5.0 ,5.0 ,5.1 ,5.3 ,5.2 ,5.2 ,5.3 ,5.3 ,5.4 ,5.6 ,5.5 ,5.6 ,5.7 ,5.7 ,5.8 ,6.0 ,6.3 ,6.4 ,6.5 ,6.6 ,6.7 ,7.0 ,7.1 ,7.2 ,7.4 ,7.5 ,7.6 ,7.9 ,2.88E-06,9.71E-09,-1.22E-11,8.18E-07,8.00E-10,2.13E-01,634 ,660 ,669 ,702 ,743 ,68 ,80 ,0.861 ,1208 ,463 ,0.303 ,660 ,7 ,70 ,1.27 ,1 ,2 ,2 ,,4.0 ,1.0 ,,4.70 
111,S-LAH92,892371,898369,1.842591 ,1.849267 ,1.856862 ,1.864600 ,1.867522 ,1.873053 ,1.877085 ,1.880911 ,1.884824 ,1.885934 ,1.886977 ,1.891689 ,1.891900 ,1.897597 ,1.908843 ,1.910271 ,1.920854 ,1.922727 ,1.934692 ,,37.1 ,36.9 ,37.13 ,36.88 ,0.02402 ,0.024019 ,0.024337 ,0.017302 ,0.007739 ,0.007076 ,0.012773 ,0.030827 ,0.013884 ,0.011965 ,,0.018412 ,0.011663 ,0.012674 ,,0.7203 ,0.3222 ,0.2946 ,0.5318 ,1.2834 ,0.5780 ,0.4981 ,,0.7565 ,0.4792 ,0.5208 ,,-0.0006 ,0.0013 ,-0.0042 ,-0.0034 ,,2.10440311E+00,3.58346161E-01,1.63010064E+00,1.08531811E-02,4.43405920E-02,1.23249800E+02,,,,,,,,400 ,350 ,390 ,349 ,0.00 ,2.55 ,2.68 ,,,,,,,,0.080 ,0.280 ,0.520 ,0.690 ,0.800 ,0.870 ,0.936 ,0.962 ,0.976 ,0.984 ,0.990 ,0.997 ,0.998 ,0.999 ,0.999 ,0.999 ,0.999 ,0.999 ,0.999 ,0.998 ,0.997 ,0.992 ,0.977 ,0.946 ,0.820 ,3.8 ,3.7 ,3.7 ,3.7 ,3.7 ,3.9 ,4.7 ,4.7 ,4.8 ,4.8 ,4.9 ,5.1 ,4.8 ,4.8 ,4.8 ,4.8 ,4.9 ,5.2 ,5.1 ,5.1 ,5.1 ,5.2 ,5.3 ,5.5 ,5.5 ,5.5 ,5.6 ,5.6 ,5.7 ,6.0 ,6.4 ,6.5 ,6.6 ,6.7 ,6.8 ,7.1 ,7.4 ,7.5 ,7.7 ,7.8 ,8.0 ,8.4 ,2.15E-06,9.26E-09,8.39E-14,8.47E-07,8.87E-10,2.42E-01,646 ,678 ,689 ,730 ,761 ,75 ,87 ,0.873 ,1230 ,471 ,0.306 ,650 ,7 ,51 ,1.12 ,1 ,1 ,2 ,,4.0 ,1.0 ,,4.87 
112,S-LAH93,905350,911348,1.854007 ,1.860678 ,1.868342 ,1.876298 ,1.879347 ,1.885167 ,1.889437 ,1.893505 ,1.897677 ,1.898863 ,1.899978 ,1.905025 ,1.905250 ,1.911372 ,1.923515 ,1.925063 ,1.936578 ,1.938624 ,1.951761 ,,35.0 ,34.8 ,35.04 ,34.79 ,0.02583 ,0.025838 ,0.026200 ,0.018330 ,0.008240 ,0.007573 ,0.013695 ,0.033374 ,0.015109 ,0.013137 ,,0.019516 ,0.012509 ,0.013691 ,,0.7094 ,0.3189 ,0.2931 ,0.5300 ,1.2917 ,0.5848 ,0.5084 ,,0.7449 ,0.4774 ,0.5226 ,,-0.0017 ,0.0006 ,-0.0002 ,0.0000 ,,2.17884378E+00,3.25508683E-01,1.70608646E+00,1.15760879E-02,4.95982503E-02,1.28913580E+02,,,,,,,,410 ,355 ,397 ,353 ,0.00 ,3.75 ,3.96 ,,,,,,,,,0.220 ,0.480 ,0.650 ,0.750 ,0.820 ,0.901 ,0.938 ,0.959 ,0.974 ,0.984 ,0.996 ,0.998 ,0.999 ,0.999 ,0.999 ,0.999 ,0.999 ,0.999 ,0.999 ,0.998 ,0.993 ,0.979 ,0.952 ,0.840 ,3.9 ,3.9 ,3.9 ,3.9 ,4.0 ,4.2 ,5.0 ,5.0 ,5.1 ,5.1 ,5.2 ,5.5 ,5.0 ,5.1 ,5.2 ,5.2 ,5.3 ,5.6 ,5.4 ,5.4 ,5.5 ,5.5 ,5.7 ,6.0 ,5.8 ,5.9 ,6.0 ,6.0 ,6.2 ,6.5 ,6.8 ,6.9 ,7.1 ,7.2 ,7.4 ,7.7 ,7.9 ,8.2 ,8.4 ,8.5 ,8.8 ,9.2 ,2.48E-06,9.67E-09,-3.51E-12,8.57E-07,9.77E-10,2.58E-01,645 ,672 ,677 ,716 ,761 ,70 ,86 ,0.892 ,1247 ,478 ,0.304 ,680 ,7 ,51 ,1.10 ,1 ,1 ,1 ,,4.0 ,1.0 ,,4.83 
113,S-LAH95,904313,910311,1.848252 ,1.855297 ,1.863420 ,1.871937 ,1.875230 ,1.881553 ,1.886220 ,1.890683 ,1.895277 ,1.896586 ,1.897818 ,1.903409 ,1.903660 ,1.910476 ,1.924109 ,1.925858 ,1.938957 ,1.941301 ,1.956479 ,,31.3 ,31.1 ,31.34 ,31.10 ,0.02883 ,0.028832 ,0.029272 ,0.020047 ,0.009057 ,0.008383 ,0.015199 ,0.037641 ,0.017192 ,0.015178 ,,0.021356 ,0.013890 ,0.015382 ,,0.6953 ,0.3141 ,0.2908 ,0.5272 ,1.3055 ,0.5963 ,0.5264 ,,0.7296 ,0.4745 ,0.5255 ,,0.0016 ,0.0003 ,0.0059 ,0.0055 ,,2.15636617E+00,3.29558178E-01,1.72178935E+00,1.22880510E-02,5.55507835E-02,1.24439340E+02,,,,,,,,410 ,360 ,400 ,360 ,0.00 ,4.11 ,4.35 ,,,,,,,,,0.060 ,0.310 ,0.560 ,0.710 ,0.800 ,0.890 ,0.934 ,0.956 ,0.970 ,0.980 ,0.992 ,0.995 ,0.996 ,0.997 ,0.998 ,0.998 ,0.998 ,0.999 ,0.997 ,0.995 ,0.988 ,0.972 ,0.933 ,0.810 ,2.9 ,2.9 ,3.0 ,3.0 ,3.1 ,3.3 ,4.0 ,4.1 ,4.2 ,4.3 ,4.4 ,4.7 ,4.0 ,4.2 ,4.3 ,4.4 ,4.5 ,4.8 ,4.4 ,4.6 ,4.7 ,4.8 ,5.0 ,5.2 ,4.9 ,5.1 ,5.2 ,5.3 ,5.5 ,5.8 ,6.1 ,6.3 ,6.5 ,6.7 ,7.0 ,7.3 ,7.3 ,7.7 ,8.0 ,8.2 ,8.6 ,9.0 ,9.86E-07,1.06E-08,-1.51E-11,9.56E-07,1.15E-09,2.65E-01,615 ,638 ,649 ,684 ,713 ,73 ,87 ,0.861 ,1177 ,452 ,0.302 ,630 ,6 ,87 ,1.43 ,1 ,1 ,1 ,,4.0 ,1.0 ,,4.64 
114,S-LAH96,764485,768482,1.725430 ,1.731677 ,1.738479 ,1.744806 ,1.747021 ,1.751030 ,1.753852 ,1.756479 ,1.759129 ,1.759875 ,1.760575 ,1.763711 ,1.763850 ,1.767599 ,1.774882 ,1.775798 ,1.782511 ,1.783687 ,1.791116 ,1.804051 ,48.5 ,48.2 ,48.49 ,48.21 ,0.01575 ,0.015753 ,0.015923 ,0.012108 ,0.005277 ,0.004721 ,0.008470 ,0.019837 ,0.008805 ,0.007429 ,0.020364 ,0.012854 ,0.007724 ,0.008199 ,0.028253 ,0.7686 ,0.3350 ,0.2997 ,0.5377 ,1.2593 ,0.5589 ,0.4716 ,1.2927 ,0.8073 ,0.4851 ,0.5149 ,1.7744 ,-0.0056 ,0.0004 ,-0.0047 ,-0.0041 ,-0.0263 ,1.85078519E+00,1.89204854E-01,1.19763137E+00,9.40657541E-03,3.80345187E-02,1.01426835E+02,,,,,,,400 ,,345 ,378 ,342 ,0.00 ,1.09 ,1.11 ,,,,,,,0.020 ,0.190 ,0.480 ,0.710 ,0.830 ,0.905 ,0.941 ,0.972 ,0.982 ,0.988 ,0.992 ,0.994 ,0.996 ,0.996 ,0.996 ,0.997 ,0.997 ,0.996 ,0.996 ,0.997 ,0.995 ,0.995 ,0.989 ,0.972 ,0.930 ,0.760 ,2.6 ,2.5 ,2.4 ,2.4 ,2.4 ,2.5 ,3.2 ,3.1 ,3.1 ,3.0 ,3.1 ,3.2 ,3.2 ,3.2 ,3.1 ,3.1 ,3.1 ,3.2 ,3.4 ,3.3 ,3.3 ,3.3 ,3.3 ,3.4 ,3.7 ,3.6 ,3.5 ,3.5 ,3.6 ,3.7 ,4.2 ,4.1 ,4.1 ,4.1 ,4.2 ,4.3 ,4.7 ,4.7 ,4.7 ,4.7 ,4.8 ,5.0 ,7.61E-07,8.02E-09,-3.26E-12,6.21E-07,5.18E-10,2.13E-01,,,629 ,655 ,,70 ,84 ,0.890 ,1187 ,458 ,0.296 ,650 ,7 ,73 ,1.12 ,1 ,3 ,2 ,,5.0 ,1.0 ,,4.54 
115,S-LAH97,755523,758521,1.714138 ,1.721709 ,1.729702 ,1.736660 ,1.738949 ,1.742934 ,1.745653 ,1.748144 ,1.750627 ,1.751322 ,1.751972 ,1.754872 ,1.755000 ,1.758440 ,1.765058 ,1.765884 ,1.771909 ,1.772958 ,1.779543 ,1.790818 ,52.3 ,52.1 ,52.32 ,52.08 ,0.01443 ,0.014431 ,0.014562 ,0.011678 ,0.004974 ,0.004373 ,0.007813 ,0.017958 ,0.007900 ,0.006585 ,0.017860 ,0.012373 ,0.007118 ,0.007444 ,0.024934 ,0.8092 ,0.3447 ,0.3030 ,0.5414 ,1.2444 ,0.5474 ,0.4563 ,1.2376 ,0.8497 ,0.4888 ,0.5112 ,1.7123 ,0.0170 ,0.0054 ,-0.0117 ,-0.0094 ,-0.0493 ,1.02730180E+00,9.89293564E-01,1.25781057E+00,1.83406129E-02,3.71264195E-03,8.78510500E+01,,,,,,,355 ,,,328 ,272 ,0.00 ,0.21 ,0.21 ,0.280 ,0.430 ,0.550 ,0.650 ,0.740 ,0.820 ,0.880 ,0.923 ,0.951 ,0.969 ,0.980 ,0.986 ,0.990 ,0.993 ,0.995 ,0.997 ,0.998 ,0.999 ,0.999 ,0.999 ,0.999 ,0.999 ,0.999 ,0.999 ,0.999 ,0.999 ,0.995 ,0.994 ,0.984 ,0.956 ,0.870 ,0.610 ,3.4 ,3.3 ,3.3 ,3.4 ,3.5 ,3.6 ,3.8 ,3.8 ,3.9 ,3.9 ,4.0 ,4.2 ,3.9 ,3.9 ,3.9 ,4.0 ,4.1 ,4.2 ,4.0 ,4.0 ,4.1 ,4.1 ,4.3 ,4.4 ,4.2 ,4.2 ,4.3 ,4.3 ,4.5 ,4.6 ,4.6 ,4.6 ,4.7 ,4.8 ,4.9 ,5.1 ,5.0 ,5.1 ,5.2 ,5.3 ,5.4 ,5.6 ,2.65E-06,1.16E-08,-7.77E-12,4.90E-07,4.77E-10,2.07E-01,644 ,670 ,692 ,709 ,721 ,58 ,72 ,0.863 ,1209 ,467 ,0.295 ,730 ,7 ,64 ,1.39 ,1 ,4 ,2 ,,51.2 ,2.0 ,,4.17 
116,S-LAH98,954323,961321,1.897374 ,1.904362 ,1.912499 ,1.921149 ,1.924521 ,1.931019 ,1.935822 ,1.940415 ,1.945141 ,1.946486 ,1.947753 ,1.953493 ,1.953750 ,1.960733 ,1.974647 ,1.976426 ,1.989704 ,1.992070 ,2.007319 ,,32.3 ,32.1 ,32.32 ,32.09 ,0.02951 ,0.029506 ,0.029940 ,0.020620 ,0.009319 ,0.008609 ,0.015592 ,0.038320 ,0.017423 ,0.015249 ,,0.021965 ,0.014247 ,0.015693 ,,0.6988 ,0.3158 ,0.2918 ,0.5284 ,1.2987 ,0.5905 ,0.5168 ,,0.7336 ,0.4759 ,0.5241 ,,0.0005 ,0.0008 ,0.0011 ,0.0013 ,,2.28510629E+00,3.85532264E-01,2.06551120E+00,1.22178962E-02,5.14752342E-02,1.45920870E+02,,,,,,,,405 ,355 ,390 ,352 ,0.00 ,2.90 ,3.06 ,,,,,,,,0.020 ,0.180 ,0.470 ,0.680 ,0.800 ,0.860 ,0.927 ,0.953 ,0.967 ,0.978 ,0.986 ,0.996 ,0.998 ,0.998 ,0.999 ,0.999 ,0.999 ,0.999 ,0.999 ,0.999 ,0.998 ,0.993 ,0.979 ,0.952 ,0.840 ,2.4 ,2.5 ,2.6 ,2.5 ,2.5 ,2.7 ,3.5 ,3.7 ,3.8 ,3.8 ,3.9 ,4.1 ,3.6 ,3.8 ,3.9 ,3.9 ,4.0 ,4.2 ,4.0 ,4.2 ,4.3 ,4.3 ,4.4 ,4.7 ,4.5 ,4.7 ,4.8 ,4.9 ,5.0 ,5.3 ,5.6 ,5.9 ,6.1 ,6.2 ,6.4 ,6.7 ,6.8 ,7.2 ,7.5 ,7.7 ,7.9 ,8.3 ,1.68E-07,8.94E-09,-2.93E-11,9.61E-07,1.11E-09,2.54E-01,680 ,716 ,723 ,757 ,791 ,73 ,87 ,0.924 ,1293 ,495 ,0.306 ,650 ,7 ,61 ,0.86 ,1 ,1 ,1 ,,3.0 ,1.0 ,,4.94 
117,S-LAH99,001291,009289,1.938631 ,1.945847 ,1.954402 ,1.963804 ,1.967558 ,1.974884 ,1.980353 ,1.985612 ,1.991048 ,1.992599 ,1.994061 ,2.000703 ,2.001000 ,2.009118 ,2.025400 ,2.027494 ,2.043189 ,2.046001 ,2.064236 ,,29.1 ,28.9 ,29.14 ,28.92 ,0.03435 ,0.034352 ,0.034895 ,0.023490 ,0.010695 ,0.009952 ,0.018070 ,0.045001 ,0.020601 ,0.018235 ,,0.025041 ,0.016519 ,0.018376 ,,0.6838 ,0.3113 ,0.2897 ,0.5260 ,1.3100 ,0.5997 ,0.5308 ,,0.7176 ,0.4734 ,0.5266 ,,0.0004 ,0.0001 ,0.0058 ,0.0054 ,,2.39140662E+00,4.39219228E-01,2.38358467E+00,1.31467500E-02,5.53226042E-02,1.61259900E+02,,,,,,,,425 ,360 ,407 ,360 ,0.00 ,5.00 ,5.23 ,,,,,,,,,0.050 ,0.250 ,0.490 ,0.660 ,0.760 ,0.870 ,0.924 ,0.951 ,0.968 ,0.980 ,0.995 ,0.998 ,0.998 ,0.999 ,0.999 ,0.999 ,0.999 ,0.999 ,0.999 ,0.998 ,0.995 ,0.983 ,0.964 ,0.880 ,2.1 ,2.1 ,2.2 ,2.2 ,2.3 ,2.4 ,3.4 ,3.5 ,3.6 ,3.7 ,3.8 ,4.1 ,3.5 ,3.6 ,3.7 ,3.8 ,3.9 ,4.2 ,3.9 ,4.1 ,4.2 ,4.3 ,4.5 ,4.7 ,4.5 ,4.7 ,4.8 ,4.9 ,5.1 ,5.4 ,5.8 ,6.1 ,6.4 ,6.6 ,6.8 ,7.2 ,7.4 ,7.8 ,8.1 ,8.4 ,8.7 ,9.2 ,-5.06E-07,9.59E-09,-2.10E-11,1.09E-06,1.32E-09,2.67E-01,682 ,718 ,725 ,761 ,792 ,75 ,88 ,0.944 ,1313 ,502 ,0.307 ,650 ,7 ,61 ,0.76 ,1 ,1 ,1 ,,2.0 ,1.0 ,,5.02 
118,S-FTM16,593353,597350,1.556030 ,1.561539 ,1.567666 ,1.573566 ,1.575691 ,1.579615 ,1.582430 ,1.585085 ,1.587795 ,1.588563 ,1.589286 ,1.592555 ,1.592701 ,1.596670 ,1.604580 ,1.605594 ,1.613182 ,1.614539 ,1.623339 ,1.639741 ,35.3 ,35.0 ,35.31 ,35.03 ,0.01679 ,0.016785 ,0.017031 ,0.012104 ,0.005365 ,0.004906 ,0.008875 ,0.021838 ,0.009959 ,0.008800 ,0.025202 ,0.012872 ,0.008107 ,0.008924 ,0.034147 ,0.7211 ,0.3196 ,0.2923 ,0.5287 ,1.3010 ,0.5933 ,0.5243 ,1.5015 ,0.7558 ,0.4760 ,0.5240 ,2.0050 ,0.0088 ,0.0010 ,0.0096 ,0.0090 ,0.0721 ,1.32940907E+00,1.41512125E-01,1.44299068E+00,1.02377287E-02,5.78081956E-02,1.50597139E+02,,,,,,,380 ,,350 ,370 ,350 ,0.00 ,0.43 ,0.42 ,,,,,,,,0.040 ,0.430 ,0.810 ,0.934 ,0.973 ,0.984 ,0.989 ,0.990 ,0.991 ,0.992 ,0.994 ,0.997 ,0.997 ,0.996 ,0.996 ,0.999 ,0.999 ,0.999 ,0.999 ,0.996 ,0.994 ,0.989 ,0.987 ,0.959 ,0.953 ,-1.0 ,-0.9 ,-0.8 ,-0.7 ,-0.6 ,-0.5 ,-0.5 ,-0.4 ,-0.2 ,-0.1 ,0.0 ,0.1 ,-0.4 ,-0.3 ,-0.2 ,-0.1 ,0.0 ,0.1 ,-0.2 ,0.0 ,0.1 ,0.2 ,0.3 ,0.4 ,0.0 ,0.2 ,0.3 ,0.5 ,0.6 ,0.7 ,0.7 ,0.8 ,1.0 ,1.2 ,1.4 ,1.6 ,1.4 ,1.6 ,1.8 ,2.1 ,2.3 ,2.5 ,-5.29E-06,1.40E-08,-4.19E-11,6.90E-07,8.13E-10,2.87E-01,,,501 ,542 ,,90 ,100 ,0.947 ,653 ,264 ,0.238 ,490 ,5 ,172 ,3.33 ,1 ,1 ,1 ,2 ,1.0 ,2.0 ,,2.64 
119,S-NBM51,613443,617440,1.576602 ,1.583133 ,1.590122 ,1.596329 ,1.598405 ,1.602062 ,1.604585 ,1.606913 ,1.609248 ,1.609905 ,1.610520 ,1.613275 ,1.613397 ,1.616690 ,1.623105 ,1.623913 ,1.629865 ,1.630911 ,1.637555 ,1.649270 ,44.3 ,44.0 ,44.27 ,44.02 ,0.01386 ,0.013857 ,0.014008 ,0.010843 ,0.004663 ,0.004149 ,0.007442 ,0.017514 ,0.007806 ,0.006644 ,0.018359 ,0.011500 ,0.006785 ,0.007223 ,0.025357 ,0.7825 ,0.3365 ,0.2994 ,0.5371 ,1.2639 ,0.5633 ,0.4795 ,1.3249 ,0.8210 ,0.4844 ,0.5156 ,1.8102 ,0.0281 ,0.0070 ,-0.0089 ,-0.0065 ,-0.0294 ,1.37023101E+00,1.77665568E-01,1.30515471E+00,8.71920342E-03,4.05725552E-02,1.12703058E+02,,,,,,,350 ,,320 ,344 ,319 ,0.00 ,0.38 ,0.40 ,,,,,0.080 ,0.480 ,0.750 ,0.870 ,0.925 ,0.953 ,0.968 ,0.978 ,0.984 ,0.989 ,0.992 ,0.993 ,0.995 ,0.997 ,0.999 ,0.999 ,0.999 ,0.999 ,0.999 ,0.999 ,0.999 ,0.999 ,0.998 ,0.994 ,0.987 ,0.972 ,0.890 ,0.760 ,3.0 ,3.1 ,3.2 ,3.2 ,3.4 ,3.5 ,3.4 ,3.6 ,3.7 ,3.8 ,3.9 ,4.1 ,3.4 ,3.6 ,3.7 ,3.8 ,4.0 ,4.1 ,3.6 ,3.7 ,3.9 ,4.0 ,4.2 ,4.3 ,3.8 ,3.9 ,4.1 ,4.2 ,4.4 ,4.5 ,4.2 ,4.4 ,4.6 ,4.8 ,4.9 ,5.1 ,4.7 ,4.9 ,5.1 ,5.3 ,5.5 ,5.7 ,3.21E-06,1.49E-08,-3.78E-11,5.35E-07,6.88E-10,2.50E-01,509 ,531 ,554 ,611 ,693 ,65 ,78 ,0.904 ,817 ,329 ,0.243 ,570 ,6 ,121 ,3.47 ,1 ,1 ,2 ,,1.0 ,1.0 ,,2.93 
120,S-NBH 5,654397,658395,1.614103 ,1.620697 ,1.627874 ,1.634484 ,1.636773 ,1.640896 ,1.643793 ,1.646494 ,1.649225 ,1.649996 ,1.650719 ,1.653971 ,1.654115 ,1.658026 ,1.665709 ,1.666683 ,1.673891 ,1.675166 ,1.683310 ,1.697907 ,39.7 ,39.5 ,39.68 ,39.43 ,0.01648 ,0.016484 ,0.016687 ,0.012452 ,0.005432 ,0.004890 ,0.008801 ,0.021051 ,0.009457 ,0.008144 ,0.022741 ,0.013223 ,0.008030 ,0.008657 ,0.031224 ,0.7554 ,0.3295 ,0.2967 ,0.5339 ,1.2771 ,0.5737 ,0.4941 ,1.3796 ,0.7924 ,0.4812 ,0.5188 ,1.8712 ,0.0226 ,0.0056 ,-0.0052 ,-0.0036 ,-0.0132 ,1.47544521E+00,1.93060095E-01,1.50939010E+00,9.55836740E-03,4.60430483E-02,1.26422746E+02,,,,,,,370 ,,325 ,357 ,328 ,0.00 ,0.66 ,0.69 ,,,,,,0.120 ,0.470 ,0.710 ,0.830 ,0.902 ,0.936 ,0.957 ,0.969 ,0.980 ,0.985 ,0.988 ,0.991 ,0.994 ,0.997 ,0.997 ,0.997 ,0.998 ,0.999 ,0.999 ,0.999 ,0.999 ,0.991 ,0.994 ,0.989 ,0.976 ,0.919 ,0.800 ,3.5 ,3.6 ,3.7 ,3.8 ,3.9 ,3.9 ,4.1 ,4.2 ,4.3 ,4.4 ,4.6 ,4.7 ,4.1 ,4.2 ,4.4 ,4.5 ,4.6 ,4.7 ,4.3 ,4.5 ,4.6 ,4.8 ,4.9 ,5.0 ,4.6 ,4.7 ,4.9 ,5.0 ,5.1 ,5.3 ,5.1 ,5.3 ,5.5 ,5.7 ,5.8 ,6.0 ,5.8 ,6.0 ,6.2 ,6.4 ,6.6 ,6.8 ,3.81E-06,1.36E-08,-4.15E-11,6.52E-07,7.31E-10,2.52E-01,489 ,511 ,524 ,575 ,645 ,66 ,84 ,0.965 ,902 ,361 ,0.248 ,580 ,6 ,130 ,3.22 ,1 ,1 ,2 ,,1.0 ,1.0 ,,3.02 
121,S-NBH 8,720347,725345,1.675342 ,1.681981 ,1.689408 ,1.696648 ,1.699281 ,1.704164 ,1.707675 ,1.710987 ,1.714365 ,1.715322 ,1.716222 ,1.720286 ,1.720467 ,1.725385 ,1.735123 ,1.736364 ,1.745595 ,1.747234 ,1.757768 ,1.776894 ,34.7 ,34.5 ,34.71 ,34.47 ,0.02075 ,0.020758 ,0.021042 ,0.015084 ,0.006690 ,0.006102 ,0.011020 ,0.026767 ,0.012111 ,0.010534 ,0.029660 ,0.016041 ,0.010063 ,0.010979 ,0.040530 ,0.7267 ,0.3223 ,0.2940 ,0.5309 ,1.2895 ,0.5834 ,0.5075 ,1.4288 ,0.7623 ,0.4782 ,0.5218 ,1.9261 ,0.0172 ,0.0044 ,-0.0031 ,-0.0019 ,-0.0056 ,1.61344136E+00,2.57295888E-01,1.98364455E+00,1.06386752E-02,4.87071624E-02,1.59784404E+02,,,,,,,390 ,,330 ,371 ,331 ,0.00 ,1.38 ,1.48 ,,,,,,0.030 ,0.240 ,0.490 ,0.670 ,0.790 ,0.860 ,0.908 ,0.936 ,0.962 ,0.972 ,0.979 ,0.984 ,0.989 ,0.996 ,0.997 ,0.997 ,0.998 ,0.999 ,0.999 ,0.999 ,0.999 ,0.997 ,0.997 ,0.992 ,0.984 ,0.955 ,0.880 ,2.2 ,2.2 ,2.2 ,2.2 ,2.3 ,2.4 ,3.0 ,3.0 ,3.1 ,3.1 ,3.2 ,3.3 ,3.0 ,3.1 ,3.1 ,3.2 ,3.3 ,3.3 ,3.3 ,3.4 ,3.4 ,3.5 ,3.6 ,3.6 ,3.6 ,3.7 ,3.8 ,3.9 ,3.9 ,4.0 ,4.3 ,4.5 ,4.6 ,4.7 ,4.9 ,5.0 ,5.2 ,5.4 ,5.5 ,5.7 ,5.9 ,6.1 ,4.76E-07,9.72E-09,-3.07E-11,8.22E-07,9.16E-10,2.51E-01,476 ,499 ,508 ,555 ,611 ,81 ,100 ,1.052 ,1017 ,407 ,0.250 ,590 ,6 ,155 ,2.90 ,1 ,1 ,2 ,,1.0 ,1.0 ,,3.19 
122,S-NBH51,750353,755351,1.702600 ,1.709647 ,1.717477 ,1.725030 ,1.727756 ,1.732791 ,1.736399 ,1.739798 ,1.743259 ,1.744240 ,1.745161 ,1.749319 ,1.749505 ,1.754531 ,1.764473 ,1.765738 ,1.775145 ,1.776815 ,1.787533 ,1.806954 ,35.3 ,35.1 ,35.33 ,35.10 ,0.02121 ,0.021214 ,0.021498 ,0.015503 ,0.006860 ,0.006246 ,0.011272 ,0.027310 ,0.012342 ,0.010718 ,0.030139 ,0.016484 ,0.010291 ,0.011207 ,0.041216 ,0.7308 ,0.3234 ,0.2944 ,0.5313 ,1.2874 ,0.5818 ,0.5052 ,1.4207 ,0.7668 ,0.4787 ,0.5213 ,1.9172 ,0.0184 ,0.0047 ,-0.0039 ,-0.0025 ,-0.0085 ,1.71203689E+00,2.55989588E-01,1.81456998E+00,1.07724134E-02,4.88593504E-02,1.36359013E+02,,,,,,,400 ,,330 ,370 ,331 ,0.00 ,1.22 ,1.30 ,,,,,,0.020 ,0.220 ,0.490 ,0.680 ,0.800 ,0.870 ,0.918 ,0.943 ,0.967 ,0.976 ,0.982 ,0.987 ,0.991 ,0.997 ,0.997 ,0.998 ,0.998 ,0.999 ,0.998 ,0.998 ,0.998 ,0.995 ,0.994 ,0.989 ,0.980 ,0.945 ,0.870 ,4.1 ,4.1 ,4.1 ,4.1 ,4.1 ,4.1 ,4.9 ,4.9 ,4.9 ,5.0 ,5.0 ,5.1 ,4.9 ,5.0 ,5.0 ,5.0 ,5.1 ,5.1 ,5.2 ,5.2 ,5.3 ,5.3 ,5.4 ,5.4 ,5.5 ,5.6 ,5.6 ,5.7 ,5.8 ,5.9 ,6.3 ,6.4 ,6.5 ,6.6 ,6.7 ,6.9 ,7.1 ,7.3 ,7.5 ,7.6 ,7.8 ,8.0 ,3.65E-06,8.19E-09,-2.95E-11,7.55E-07,1.01E-09,2.61E-01,500 ,521 ,535 ,578 ,631 ,73 ,92 ,1.124 ,1097 ,438 ,0.253 ,610 ,6 ,115 ,2.66 ,1 ,1 ,3 ,,1.0 ,1.0 ,,3.29 
123,S-NBH52V,673383,677380,1.631485 ,1.638148 ,1.645440 ,1.652245 ,1.654632 ,1.658963 ,1.662026 ,1.664889 ,1.667792 ,1.668611 ,1.669381 ,1.672845 ,1.673000 ,1.677172 ,1.685384 ,1.686426 ,1.694146 ,1.695512 ,1.704250 ,1.719945 ,38.3 ,38.0 ,38.26 ,38.01 ,0.01759 ,0.017592 ,0.017815 ,0.013160 ,0.005766 ,0.005208 ,0.009380 ,0.022512 ,0.010128 ,0.008738 ,0.024433 ,0.013979 ,0.008561 ,0.009254 ,0.033519 ,0.7481 ,0.3278 ,0.2960 ,0.5332 ,1.2797 ,0.5757 ,0.4967 ,1.3889 ,0.7847 ,0.4806 ,0.5194 ,1.8815 ,0.0219 ,0.0056 ,-0.0055 ,-0.0039 ,-0.0158 ,1.51336868E+00,2.12341478E-01,1.54149143E+00,9.87077827E-03,4.62843662E-02,1.26978510E+02,,,,,,,360 ,,320 ,348 ,320 ,0.00 ,0.25 ,0.26 ,,,,,0.040 ,0.310 ,0.650 ,0.840 ,0.919 ,0.956 ,0.974 ,0.983 ,0.988 ,0.992 ,0.993 ,0.995 ,0.996 ,0.997 ,0.998 ,0.998 ,0.998 ,0.999 ,0.999 ,0.999 ,0.999 ,0.999 ,0.992 ,0.993 ,0.986 ,0.973 ,0.922 ,0.820 ,2.9 ,2.9 ,2.8 ,2.8 ,2.8 ,2.8 ,3.6 ,3.6 ,3.5 ,3.5 ,3.5 ,3.6 ,3.6 ,3.6 ,3.6 ,3.5 ,3.6 ,3.6 ,3.8 ,3.8 ,3.8 ,3.8 ,3.8 ,3.9 ,4.1 ,4.1 ,4.1 ,4.1 ,4.2 ,4.3 ,4.7 ,4.8 ,4.8 ,4.8 ,4.9 ,5.1 ,5.4 ,5.5 ,5.6 ,5.6 ,5.7 ,5.9 ,1.73E-06,7.81E-09,-1.96E-11,7.27E-07,8.31E-10,2.48E-01,460 ,483 ,497 ,538 ,592 ,77 ,98 ,1.032 ,963 ,386 ,0.246 ,600 ,6 ,124 ,3.11 ,1 ,1 ,1 ,,1.0 ,1.0 ,,3.01 
124,S-NBH53V,738323,743321,1.690063 ,1.696882 ,1.704569 ,1.712183 ,1.714990 ,1.720240 ,1.724040 ,1.727640 ,1.731322 ,1.732368 ,1.733351 ,1.737801 ,1.738000 ,1.743402 ,1.754152 ,1.755527 ,1.765791 ,1.767621 ,1.779433 ,1.801136 ,32.3 ,32.1 ,32.33 ,32.10 ,0.02283 ,0.022830 ,0.023159 ,0.016332 ,0.007282 ,0.006678 ,0.012080 ,0.029621 ,0.013469 ,0.011812 ,0.033515 ,0.017378 ,0.011034 ,0.012125 ,0.045609 ,0.7154 ,0.3190 ,0.2925 ,0.5291 ,1.2975 ,0.5900 ,0.5174 ,1.4680 ,0.7504 ,0.4764 ,0.5236 ,1.9694 ,0.0170 ,0.0040 ,-0.0001 ,0.0008 ,0.0137 ,1.65444141E+00,2.67453927E-01,2.14530347E+00,1.12485533E-02,5.20272740E-02,1.67366100E+02,,,,,,,385 ,,330 ,361 ,331 ,0.00 ,0.61 ,0.67 ,,,,,,0.030 ,0.280 ,0.610 ,0.790 ,0.880 ,0.927 ,0.952 ,0.968 ,0.982 ,0.988 ,0.991 ,0.993 ,0.995 ,0.997 ,0.998 ,0.998 ,0.999 ,0.999 ,0.999 ,0.999 ,0.999 ,0.995 ,0.995 ,0.990 ,0.984 ,0.951 ,0.928 ,4.0 ,3.9 ,3.8 ,3.8 ,3.8 ,3.8 ,4.8 ,4.7 ,4.7 ,4.7 ,4.8 ,4.9 ,4.8 ,4.8 ,4.8 ,4.8 ,4.9 ,4.9 ,5.1 ,5.1 ,5.1 ,5.1 ,5.2 ,5.3 ,5.5 ,5.5 ,5.5 ,5.5 ,5.6 ,5.8 ,6.3 ,6.4 ,6.5 ,6.6 ,6.7 ,6.9 ,7.3 ,7.5 ,7.6 ,7.7 ,7.8 ,8.1 ,3.11E-06,7.32E-09,-1.52E-11,8.38E-07,1.06E-09,2.64E-01,501 ,523 ,538 ,582 ,640 ,71 ,93 ,1.127 ,1027 ,415 ,0.237 ,600 ,6 ,110 ,2.99 ,1 ,1 ,2 ,,1.0 ,1.0 ,,3.19 
125,S-NBH55,800299,806296,1.749888 ,1.756003 ,1.763162 ,1.770816 ,1.773810 ,1.779594 ,1.783882 ,1.787994 ,1.792237 ,1.793447 ,1.794588 ,1.799767 ,1.800000 ,1.806331 ,1.819043 ,1.820679 ,1.832967 ,1.835172 ,1.849510 ,,29.9 ,29.6 ,29.84 ,29.61 ,0.02680 ,0.026806 ,0.027232 ,0.018427 ,0.008355 ,0.007763 ,0.014094 ,0.035172 ,0.016129 ,0.014338 ,,0.019637 ,0.012884 ,0.014348 ,,0.6874 ,0.3117 ,0.2896 ,0.5258 ,1.3121 ,0.6017 ,0.5349 ,,0.7211 ,0.4731 ,0.5269 ,,0.0007 ,-0.0003 ,0.0094 ,0.0085 ,,1.83145156E+00,2.87818024E-01,2.15208300E+00,1.22443139E-02,5.73877310E-02,1.86099124E+02,,,,,,,435 ,,360 ,392 ,360 ,0.00 ,2.72 ,2.91 ,,,,,,,,,0.040 ,0.340 ,0.630 ,0.780 ,0.860 ,0.931 ,0.958 ,0.970 ,0.978 ,0.983 ,0.992 ,0.995 ,0.995 ,0.997 ,0.998 ,0.999 ,0.999 ,0.999 ,0.997 ,0.996 ,0.991 ,0.985 ,0.969 ,0.943 ,2.9 ,2.8 ,2.8 ,2.8 ,2.8 ,2.9 ,3.8 ,3.9 ,3.9 ,3.9 ,4.0 ,4.1 ,3.9 ,3.9 ,4.0 ,4.0 ,4.0 ,4.2 ,4.2 ,4.3 ,4.3 ,4.4 ,4.4 ,4.6 ,4.7 ,4.8 ,4.8 ,4.9 ,5.0 ,5.2 ,5.7 ,5.9 ,6.1 ,6.2 ,6.3 ,6.6 ,7.0 ,7.2 ,7.4 ,7.6 ,7.8 ,8.2 ,1.02E-06,7.99E-09,-1.80E-11,9.25E-07,1.17E-09,2.76E-01,,,613 ,663 ,,82 ,90 ,0.994 ,1053 ,415 ,0.269 ,560 ,6 ,143 ,2.50 ,1 ,1 ,2 ,,1.0 ,1.0 ,,3.68 
126,S-NBH56,855248,863246,1.792341 ,1.799741 ,1.808473 ,1.817919 ,1.821646 ,1.828890 ,1.834290 ,1.839490 ,1.844876 ,1.846416 ,1.847868 ,1.854482 ,1.854780 ,1.862904 ,1.879345 ,1.881473 ,1.897547 ,1.900448 ,1.919437 ,,24.8 ,24.6 ,24.80 ,24.61 ,0.03447 ,0.034469 ,0.035057 ,0.023230 ,0.010586 ,0.009904 ,0.018028 ,0.045668 ,0.021103 ,0.018989 ,,0.024770 ,0.016488 ,0.018569 ,,0.6739 ,0.3071 ,0.2873 ,0.5230 ,1.3249 ,0.6122 ,0.5509 ,,0.7066 ,0.4703 ,0.5297 ,,0.0109 ,0.0012 ,0.0117 ,0.0109 ,,1.85191438E+00,4.31102852E-01,3.45278284E+00,1.32732620E-02,5.85944644E-02,2.39357089E+02,,,,,,,,395 ,360 ,389 ,358 ,0.00 ,2.57 ,2.76 ,,,,,,,,,0.110 ,0.440 ,0.690 ,0.810 ,0.870 ,0.933 ,0.958 ,0.970 ,0.978 ,0.983 ,0.993 ,0.996 ,0.996 ,0.997 ,0.999 ,0.999 ,0.999 ,0.999 ,0.999 ,0.997 ,0.993 ,0.991 ,0.977 ,0.966 ,2.4 ,2.3 ,2.3 ,2.3 ,2.3 ,2.4 ,3.5 ,3.6 ,3.6 ,3.7 ,3.8 ,3.9 ,3.6 ,3.7 ,3.7 ,3.8 ,3.9 ,4.0 ,4.0 ,4.1 ,4.2 ,4.3 ,4.4 ,4.5 ,4.6 ,4.7 ,4.8 ,4.9 ,5.1 ,5.2 ,6.0 ,6.3 ,6.5 ,6.7 ,6.8 ,7.1 ,7.7 ,8.1 ,8.5 ,8.7 ,9.0 ,9.4 ,4.95E-08,7.56E-09,-3.20E-11,1.01E-06,1.32E-09,2.99E-01,,,578 ,612 ,,77 ,94 ,1.120 ,1067 ,427 ,0.249 ,560 ,6 ,127 ,3.35 ,1 ,1 ,3 ,,1.0 ,1.0 ,B,3.49 
127,S-NBH57,850300,857298,1.797334 ,1.803741 ,1.811268 ,1.819349 ,1.822517 ,1.828644 ,1.833188 ,1.837544 ,1.842037 ,1.843318 ,1.844525 ,1.850004 ,1.850250 ,1.856938 ,1.870336 ,1.872056 ,1.884948 ,1.887255 ,1.902202 ,,30.0 ,29.8 ,30.05 ,29.82 ,0.02830 ,0.028299 ,0.028738 ,0.019520 ,0.008849 ,0.008213 ,0.014901 ,0.037005 ,0.016919 ,0.014947 ,,0.020801 ,0.013620 ,0.015118 ,,0.6898 ,0.3127 ,0.2902 ,0.5266 ,1.3076 ,0.5979 ,0.5282 ,,0.7238 ,0.4739 ,0.5261 ,,0.0021 ,0.0004 ,0.0053 ,0.0051 ,,1.92026488E+00,3.71535240E-01,2.55205704E+00,1.18468028E-02,5.32105472E-02,2.04549300E+02,,,,,,,,410 ,355 ,399 ,355 ,0.00 ,3.97 ,4.14 ,,,,,,,,,0.170 ,0.420 ,0.600 ,0.720 ,0.810 ,0.890 ,0.936 ,0.955 ,0.968 ,0.978 ,0.993 ,0.994 ,0.994 ,0.996 ,0.998 ,0.999 ,0.999 ,0.999 ,0.998 ,0.997 ,0.992 ,0.984 ,0.968 ,0.921 ,1.5 ,1.5 ,1.4 ,1.4 ,1.5 ,1.6 ,2.5 ,2.5 ,2.5 ,2.6 ,2.7 ,2.8 ,2.5 ,2.6 ,2.6 ,2.6 ,2.7 ,2.9 ,2.8 ,2.9 ,3.0 ,3.0 ,3.1 ,3.3 ,3.3 ,3.4 ,3.4 ,3.5 ,3.7 ,3.9 ,4.3 ,4.5 ,4.7 ,4.8 ,5.0 ,5.3 ,5.6 ,5.9 ,6.1 ,6.3 ,6.6 ,6.9 ,-1.20E-06,8.85E-09,-1.11E-11,8.68E-07,1.05E-09,2.82E-01,,,625 ,679 ,,77 ,92 ,0.988 ,1117 ,438 ,0.275 ,560 ,6 ,140 ,1.95 ,1 ,1 ,1 ,,3.0 ,1.0 ,,4.00 
128,S-NBH58,789284,795282,1.734587 ,1.741699 ,1.749872 ,1.758290 ,1.761492 ,1.767593 ,1.772073 ,1.776352 ,1.780757 ,1.782012 ,1.783194 ,1.788560 ,1.788800 ,1.795354 ,1.808504 ,1.810196 ,1.822897 ,1.825176 ,1.839975 ,,28.4 ,28.2 ,28.43 ,28.22 ,0.02774 ,0.027747 ,0.028184 ,0.019265 ,0.008684 ,0.008043 ,0.014597 ,0.036376 ,0.016672 ,0.014799 ,,0.020520 ,0.013342 ,0.014842 ,,0.6943 ,0.3130 ,0.2899 ,0.5261 ,1.3110 ,0.6009 ,0.5334 ,,0.7281 ,0.4734 ,0.5266 ,,0.0142 ,0.0027 ,0.0053 ,0.0054 ,,1.71408219E+00,3.62966167E-01,2.56486266E+00,1.16812775E-02,5.40847347E-02,1.88785700E+02,,,,,,,410 ,,345 ,376 ,344 ,0.00 ,1.27 ,1.35 ,,,,,,,,0.140 ,0.480 ,0.730 ,0.850 ,0.907 ,0.936 ,0.966 ,0.979 ,0.985 ,0.989 ,0.992 ,0.997 ,0.998 ,0.998 ,0.999 ,0.999 ,0.999 ,0.999 ,0.999 ,0.997 ,0.996 ,0.992 ,0.987 ,0.965 ,0.946 ,3.3 ,3.2 ,3.2 ,3.2 ,3.2 ,3.3 ,4.2 ,4.3 ,4.3 ,4.4 ,4.4 ,4.6 ,4.3 ,4.3 ,4.4 ,4.4 ,4.5 ,4.6 ,4.6 ,4.7 ,4.7 ,4.8 ,4.9 ,5.1 ,5.1 ,5.1 ,5.2 ,5.3 ,5.5 ,5.6 ,6.1 ,6.3 ,6.5 ,6.6 ,6.8 ,7.0 ,7.3 ,7.6 ,7.9 ,8.1 ,8.3 ,8.6 ,1.76E-06,8.43E-09,-2.02E-11,9.32E-07,1.24E-09,2.76E-01,515 ,540 ,560 ,600 ,652 ,74 ,95 ,1.126 ,1051 ,423 ,0.244 ,590 ,6 ,131 ,3.15 ,1 ,1 ,2 ,,1.0 ,1.0 ,,3.33 
129,S-NPH 1,808228,816226,1.744547 ,1.752259 ,1.761251 ,1.770835 ,1.774589 ,1.781872 ,1.787308 ,1.792556 ,1.798009 ,1.799572 ,1.801048 ,1.807791 ,1.808095 ,1.816434 ,1.833513 ,1.835746 ,1.852791 ,1.855904 ,1.876580 ,,22.8 ,22.6 ,22.76 ,22.57 ,0.03550 ,0.035504 ,0.036174 ,0.023420 ,0.010701 ,0.010086 ,0.018425 ,0.047809 ,0.022391 ,0.020676 ,,0.024983 ,0.016862 ,0.019312 ,,0.6596 ,0.3014 ,0.2841 ,0.5190 ,1.3466 ,0.6307 ,0.5824 ,,0.6906 ,0.4661 ,0.5339 ,,0.0061 ,-0.0020 ,0.0292 ,0.0261 ,,1.75156623E+00,3.64006304E-01,2.47874141E+00,1.35004681E-02,6.68245147E-02,1.70756006E+02,,,,,,,445 ,,375 ,404 ,378 ,0.00 ,4.24 ,4.43 ,,,,,,,,,,,0.140 ,0.530 ,0.770 ,0.917 ,0.952 ,0.967 ,0.975 ,0.982 ,0.992 ,0.994 ,0.995 ,0.996 ,0.997 ,0.997 ,0.996 ,0.997 ,0.994 ,0.992 ,0.984 ,0.973 ,0.934 ,0.880 ,-1.9 ,-1.9 ,-1.8 ,-1.8 ,-1.8 ,-1.7 ,-1.2 ,-1.1 ,-0.9 ,-0.8 ,-0.7 ,-0.5 ,-1.1 ,-1.0 ,-0.8 ,-0.7 ,-0.6 ,-0.4 ,-0.7 ,-0.6 ,-0.4 ,-0.3 ,-0.1 ,0.1 ,-0.2 ,0.0 ,0.2 ,0.4 ,0.6 ,0.8 ,1.2 ,1.5 ,1.8 ,2.1 ,2.4 ,2.7 ,3.0 ,3.4 ,3.8 ,4.3 ,4.7 ,5.1 ,-6.70E-06,1.01E-08,-3.04E-11,8.91E-07,1.32E-09,3.24E-01,516 ,547 ,552 ,589 ,645 ,83 ,104 ,0.882 ,893 ,357 ,0.250 ,460 ,5 ,291 ,3.23 ,1 ,1 ,1 ,2 ,1.0 ,1.0 ,,3.29 
130,S-NPH 1W,808228,816226,1.744547 ,1.752259 ,1.761251 ,1.770835 ,1.774589 ,1.781872 ,1.787308 ,1.792556 ,1.798009 ,1.799572 ,1.801048 ,1.807791 ,1.808095 ,1.816434 ,1.833513 ,1.835746 ,1.852791 ,1.855904 ,1.876580 ,,22.8 ,22.6 ,22.76 ,22.57 ,0.03550 ,0.035504 ,0.036174 ,0.023420 ,0.010701 ,0.010086 ,0.018425 ,0.047809 ,0.022391 ,0.020676 ,,0.024983 ,0.016862 ,0.019312 ,,0.6596 ,0.3014 ,0.2841 ,0.5190 ,1.3466 ,0.6307 ,0.5824 ,,0.6906 ,0.4661 ,0.5339 ,,0.0061 ,-0.0020 ,0.0292 ,0.0261 ,,1.75156623E+00,3.64006304E-01,2.47874141E+00,1.35004681E-02,6.68245147E-02,1.70756006E+02,,,,,,,420 ,,375 ,395 ,372 ,0.00 ,2.65 ,2.84 ,,,,,,,,,,,0.280 ,0.670 ,0.870 ,0.956 ,0.972 ,0.978 ,0.983 ,0.986 ,0.993 ,0.996 ,0.997 ,0.998 ,0.999 ,0.999 ,0.999 ,0.999 ,0.996 ,0.994 ,0.986 ,0.973 ,0.932 ,0.880 ,-1.9 ,-1.9 ,-1.8 ,-1.8 ,-1.8 ,-1.7 ,-1.2 ,-1.1 ,-0.9 ,-0.8 ,-0.7 ,-0.5 ,-1.1 ,-1.0 ,-0.8 ,-0.7 ,-0.6 ,-0.4 ,-0.7 ,-0.6 ,-0.4 ,-0.3 ,-0.1 ,0.1 ,-0.2 ,0.0 ,0.2 ,0.4 ,0.6 ,0.8 ,1.2 ,1.5 ,1.8 ,2.1 ,2.4 ,2.7 ,3.0 ,3.4 ,3.8 ,4.3 ,4.7 ,5.1 ,-6.70E-06,1.01E-08,-3.04E-11,8.91E-07,1.32E-09,3.24E-01,516 ,547 ,552 ,589 ,645 ,83 ,104 ,0.882 ,893 ,357 ,0.250 ,460 ,5 ,291 ,3.23 ,1 ,1 ,1 ,2 ,1.0 ,1.0 ,,3.29 
131,S-NPH 2,923189,934187,1.842142 ,1.850932 ,1.861457 ,1.873269 ,1.878072 ,1.887582 ,1.894791 ,1.901812 ,1.909158 ,1.911272 ,1.913271 ,1.922445 ,1.922860 ,1.934291 ,1.957996 ,1.961125 ,1.985259 ,1.989717 ,2.019763 ,,18.9 ,18.7 ,18.90 ,18.74 ,0.04884 ,0.048838 ,0.049853 ,0.031086 ,0.014367 ,0.013702 ,0.025133 ,0.066857 ,0.031721 ,0.030046 ,,0.033200 ,0.023019 ,0.026834 ,,0.6365 ,0.2942 ,0.2806 ,0.5146 ,1.3690 ,0.6495 ,0.6152 ,,0.6660 ,0.4617 ,0.5383 ,,0.0012 ,-0.0045 ,0.0436 ,0.0386 ,,2.03869510E+00,4.37269641E-01,2.96711461E+00,1.70796224E-02,7.49254813E-02,1.74155354E+02,,,,,,,,440 ,390 ,433 ,391 ,0.00 ,12.87 ,13.51 ,,,,,,,,,,,,0.020 ,0.240 ,0.700 ,0.850 ,0.910 ,0.936 ,0.953 ,0.978 ,0.988 ,0.990 ,0.993 ,0.996 ,0.996 ,0.996 ,0.997 ,0.997 ,0.996 ,0.992 ,0.988 ,0.977 ,0.961 ,-0.6 ,-0.6 ,-0.4 ,-0.2 ,0.0 ,0.2 ,0.4 ,0.6 ,0.9 ,1.1 ,1.4 ,1.6 ,0.5 ,0.7 ,1.0 ,1.3 ,1.5 ,1.8 ,1.2 ,1.4 ,1.8 ,2.1 ,2.3 ,2.7 ,1.8 ,2.1 ,2.5 ,2.8 ,3.2 ,3.6 ,3.8 ,4.3 ,4.8 ,5.4 ,5.9 ,6.4 ,6.6 ,7.4 ,8.1 ,8.8 ,9.6 ,10.3 ,-4.13E-06,1.29E-08,-2.65E-11,1.02E-06,1.58E-09,3.37E-01,604 ,631 ,650 ,676 ,716 ,67 ,83 ,0.969 ,991 ,397 ,0.249 ,450 ,5 ,224 ,3.31 ,1 ,1 ,1 ,,1.0 ,1.0 ,,3.58 
132,S-NPH 3,959175,972173,1.870644 ,1.880025 ,1.891308 ,1.904117 ,1.909372 ,1.919835 ,1.927804 ,1.935590 ,1.943760 ,1.946116 ,1.948345 ,1.958596 ,1.959060 ,1.971885 ,1.998655 ,2.002207 ,2.029758 ,2.034877 ,2.069650 ,,17.5 ,17.3 ,17.47 ,17.33 ,0.05490 ,0.054895 ,0.056091 ,0.034388 ,0.015956 ,0.015300 ,0.028125 ,0.075817 ,0.036222 ,0.034773 ,,0.036744 ,0.025769 ,0.030322 ,,0.6264 ,0.2907 ,0.2787 ,0.5123 ,1.3811 ,0.6598 ,0.6334 ,,0.6551 ,0.4594 ,0.5406 ,,-0.0022 ,-0.0063 ,0.0527 ,0.0466 ,,2.09834903E+00,4.89088388E-01,2.94009268E+00,1.79123869E-02,7.76653353E-02,1.60930428E+02,,,,,,,,440 ,395 ,430 ,398 ,0.00 ,13.14 ,13.56 ,,,,,,,,,,,,,0.120 ,0.720 ,0.880 ,0.932 ,0.956 ,0.970 ,0.990 ,0.996 ,0.997 ,0.999 ,0.999 ,0.998 ,0.998 ,0.999 ,0.998 ,0.995 ,0.989 ,0.983 ,0.968 ,0.949 ,0.6 ,0.8 ,1.1 ,1.2 ,1.4 ,1.7 ,2.1 ,2.4 ,2.8 ,3.1 ,3.4 ,3.8 ,2.2 ,2.6 ,2.9 ,3.2 ,3.5 ,3.9 ,2.8 ,3.2 ,3.6 ,3.9 ,4.3 ,4.8 ,3.7 ,4.2 ,4.6 ,5.0 ,5.5 ,6.0 ,6.2 ,6.9 ,7.6 ,8.2 ,8.8 ,9.5 ,9.6 ,10.6 ,11.6 ,12.4 ,13.3 ,14.3 ,-1.98E-06,1.36E-08,-3.16E-11,1.15E-06,1.85E-09,3.40E-01,,,671 ,704 ,,59 ,65 ,1.007 ,1022 ,411 ,0.243 ,450 ,5 ,194 ,3.35 ,1 ,1 ,1 ,,1.0 ,1.0 ,,3.59 
133,S-NPH 4,893204,903202,1.818640 ,1.826940 ,1.836814 ,1.847766 ,1.852180 ,1.860880 ,1.867448 ,1.873826 ,1.880484 ,1.882397 ,1.884205 ,1.892486 ,1.892860 ,1.903144 ,1.924335 ,1.927118 ,1.948455 ,1.952371 ,1.978529 ,,20.4 ,20.2 ,20.36 ,20.20 ,0.04385 ,0.043851 ,0.044721 ,0.028304 ,0.013036 ,0.012376 ,0.022660 ,0.059511 ,0.028036 ,0.026158 ,,0.030217 ,0.020747 ,0.023974 ,,0.6455 ,0.2973 ,0.2822 ,0.5167 ,1.3571 ,0.6393 ,0.5965 ,,0.6757 ,0.4639 ,0.5361 ,,0.0033 ,-0.0032 ,0.0347 ,0.0308 ,,1.93563931E+00,4.49596478E-01,2.71828573E+00,1.52585289E-02,6.96815778E-02,1.70327149E+02,,,,,,,,410 ,380 ,409 ,380 ,0.00 ,4.93 ,5.17 ,,,,,,,,,,,0.060 ,0.390 ,0.710 ,0.915 ,0.951 ,0.966 ,0.975 ,0.982 ,0.993 ,0.997 ,0.997 ,0.998 ,0.999 ,0.999 ,0.999 ,0.999 ,0.999 ,0.995 ,0.984 ,0.971 ,0.948 ,0.915 ,-1.1 ,-1.1 ,-1.0 ,-1.0 ,-0.9 ,-0.7 ,0.1 ,0.2 ,0.3 ,0.4 ,0.6 ,0.8 ,0.2 ,0.3 ,0.4 ,0.5 ,0.7 ,0.9 ,0.6 ,0.7 ,0.9 ,1.1 ,1.3 ,1.6 ,1.3 ,1.5 ,1.7 ,1.9 ,2.1 ,2.4 ,3.0 ,3.4 ,3.7 ,4.1 ,4.4 ,4.9 ,5.3 ,5.8 ,6.3 ,6.8 ,7.4 ,8.0 ,-5.24E-06,9.66E-09,-1.50E-11,1.05E-06,1.53E-09,3.21E-01,,,638 ,668 ,711 ,73 ,88 ,0.925 ,945 ,377 ,0.254 ,440 ,4 ,213 ,3.39 ,1 ,1 ,1 ,,1.0 ,1.0 ,,3.61 
134,S-NPH 5,859227,868225,1.792469 ,1.800272 ,1.809437 ,1.819380 ,1.823326 ,1.831035 ,1.836812 ,1.842399 ,1.848209 ,1.849874 ,1.851447 ,1.858632 ,1.858956 ,1.867836 ,1.886001 ,1.888373 ,1.906452 ,1.909748 ,1.931599 ,,22.7 ,22.5 ,22.73 ,22.54 ,0.03779 ,0.037792 ,0.038499 ,0.024883 ,0.011397 ,0.010747 ,0.019627 ,0.050792 ,0.023747 ,0.021851 ,,0.026548 ,0.017962 ,0.020537 ,,0.6584 ,0.3016 ,0.2844 ,0.5193 ,1.3440 ,0.6284 ,0.5782 ,,0.6896 ,0.4666 ,0.5334 ,,0.0051 ,-0.0018 ,0.0265 ,0.0237 ,,1.89108996E+00,3.95220126E-01,2.20492127E+00,1.41164499E-02,6.62834445E-02,1.48680700E+02,,,,,,,,400 ,370 ,397 ,364 ,0.00 ,3.38 ,3.62 ,,,,,,,,,0.030 ,0.080 ,0.410 ,0.720 ,0.840 ,0.924 ,0.949 ,0.962 ,0.971 ,0.979 ,0.991 ,0.994 ,0.995 ,0.996 ,0.998 ,0.998 ,0.998 ,0.999 ,0.996 ,0.993 ,0.984 ,0.972 ,0.944 ,0.915 ,0.0 ,0.0 ,0.0 ,0.1 ,0.2 ,0.3 ,1.0 ,1.1 ,1.2 ,1.3 ,1.5 ,1.7 ,1.1 ,1.2 ,1.3 ,1.4 ,1.6 ,1.8 ,1.5 ,1.6 ,1.7 ,1.9 ,2.1 ,2.3 ,2.0 ,2.2 ,2.4 ,2.6 ,2.8 ,3.1 ,3.5 ,3.8 ,4.1 ,4.4 ,4.7 ,5.1 ,5.3 ,5.8 ,6.2 ,6.6 ,7.0 ,7.6 ,-3.54E-06,1.02E-08,-1.58E-11,9.61E-07,1.36E-09,3.13E-01,573 ,599 ,609 ,651 ,704 ,76 ,84 ,0.877 ,929 ,370 ,0.256 ,470 ,5 ,224 ,3.18 ,1 ,1 ,1 ,,1.0 ,1.0 ,,3.71 
135,S-NPH 7,778239,786237,1.720773 ,1.727502 ,1.735437 ,1.744063 ,1.747486 ,1.754166 ,1.759169 ,1.764002 ,1.769024 ,1.770462 ,1.771820 ,1.778021 ,1.778300 ,1.785954 ,1.801573 ,1.803609 ,1.819093 ,1.821911 ,1.840533 ,,23.9 ,23.7 ,23.91 ,23.71 ,0.03255 ,0.032549 ,0.033147 ,0.021538 ,0.009855 ,0.009276 ,0.016930 ,0.043611 ,0.020338 ,0.018622 ,,0.022976 ,0.015492 ,0.017655 ,,0.6617 ,0.3028 ,0.2850 ,0.5201 ,1.3399 ,0.6248 ,0.5721 ,,0.6932 ,0.4674 ,0.5326 ,,0.0029 ,-0.0020 ,0.0249 ,0.0220 ,,1.68236554E+00,3.39649644E-01,2.25049208E+00,1.31431682E-02,6.45040012E-02,1.81386300E+02,,,,,,,420 ,,370 ,395 ,365 ,0.00 ,2.61 ,2.69 ,,,,,,,,,,0.110 ,0.450 ,0.740 ,0.870 ,0.949 ,0.971 ,0.980 ,0.986 ,0.990 ,0.996 ,0.997 ,0.997 ,0.997 ,0.998 ,0.998 ,0.998 ,0.999 ,0.999 ,0.995 ,0.984 ,0.970 ,0.951 ,0.920 ,-5.3 ,-5.5 ,-5.6 ,-5.6 ,-5.7 ,-5.7 ,-4.5 ,-4.5 ,-4.6 ,-4.6 ,-4.6 ,-4.6 ,-4.4 ,-4.5 ,-4.5 ,-4.5 ,-4.5 ,-4.5 ,-4.1 ,-4.1 ,-4.1 ,-4.1 ,-4.1 ,-4.0 ,-3.6 ,-3.6 ,-3.5 ,-3.5 ,-3.5 ,-3.4 ,-2.3 ,-2.2 ,-2.1 ,-2.0 ,-1.8 ,-1.6 ,-0.8 ,-0.5 ,-0.3 ,-0.1 ,0.1 ,0.4 ,-1.34E-05,4.63E-09,-1.77E-11,1.02E-06,1.36E-09,3.05E-01,520 ,541 ,569 ,598 ,630 ,109 ,130 ,0.826 ,753 ,296 ,0.269 ,350 ,4 ,448 ,3.45 ,1 ,1 ,2 ,,1.0 ,1.0 ,,3.30
